Repository: sciknoworg/scikgextract

# 📋 Overview

SciKGExtract is an agentic framework for extracting structured scientific knowledge from research papers using Large Language Models (LLMs). Given a target domain described by a semantic schema, the system orchestrates a multi-stage LangGraph workflow that extracts, validates, normalizes, and iteratively refines structured JSON from scientific text.

The framework is domain-agnostic and has been applied to both **materials science** (Atomic Layer Deposition, PolyIE and PcMSP) and **biomedical NLP** benchmarks (BC5CDR and BioRED).

File: results/extracted-data/ALD/version1/ZnO-IGZO-papers/experimental-usecase/IGZO/AtomicLimits Database/In(PrNMe2)Me2 - GaMe3 - ZnEt2 - O2 plasma/gpt-5-mini/2 Jeong et al.json
{
    "processes": [
        {
            "aldSystem": {
                "aldMethod": [
                    {
                        "compound": "In2O3",
                        "method": "PEALD"
                    },
                    {
                        "compound": "Ga2O3",
                        "method": "PEALD"
                    },
                    {
                        "compound": "ZnO",
                        "method": "PEALD"
                    }
                ],
                "materialDeposited": "IGZO"
            },
            "reactantSelection": {
                "precursor": [
                    {
                        "compound": "In2O3",
                        "precursor": "3-(dimethylamino)propyl)dimethylindium (DADI)"
                    },
                    {
                        "compound": "Ga2O3",
                        "precursor": "trimethylgallium (TMGa)"
                    },
                    {
                        "compound": "ZnO",
                        "precursor": "diethylzinc (DEZ)"
                    }
                ],
                "coReactant": [
                    {
                        "compound": "In2O3",
                        "coReactant": "O2/Ar (plasma, 300 W)"
                    },
                    {
                        "compound": "Ga2O3",
                        "coReactant": "O2/Ar (plasma, 300 W)"
                    },
                    {
                        "compound": "ZnO",
                        "coReactant": "O2/Ar (plasma, 300 W)"
                    }
                ]
            },
            "processParameters": {
                "plasmaPower": {
                    "quantityValue": {
                        "numericValue": 300.0,
                        "unit": {
                            "hasQuantityKind": "https://qudt.org/vocab/quantitykind/Power",
                            "sameAs": "https://qudt.org/vocab/unit/W"
                        }
                    },
                    "quantityKind": "https://qudt.org/vocab/quantitykind/Power"
                },
                "substrate": "silicon and thermally oxidized silicon dioxide (100 nm) wafers",
                "temperature": {
                    "quantityValue": {
                        "numericValue": 200.0,
                        "unit": {
                            "hasQuantityKind": "https://qudt.org/vocab/quantitykind/Temperature",
                            "sameAs": "https://qudt.org/vocab/unit/DEG_C"
                        }
                    },
                    "quantityKind": "https://qudt.org/vocab/quantitykind/Temperature"
                },
                "supercycleDesign": {
                    "numberofSubcycles": [
                        {
                            "compound": "In2O3",
                            "count": {
                                "quantityValue": {
                                    "numericValue": 12.0,
                                    "unit": {
                                        "hasQuantityKind": "https://qudt.org/vocab/quantitykind/Count",
                                        "sameAs": "https://qudt.org/vocab/unit/UNITLESS"
                                    }
                                },
                                "quantityKind": "https://qudt.org/vocab/quantitykind/Count"
                            }
                        },
                        {
                            "compound": "ZnO",
                            "count": {
                                "quantityValue": {
                                    "numericValue": 1.0,
                                    "unit": {
                                        "hasQuantityKind": "https://qudt.org/vocab/quantitykind/Count",
                                        "sameAs": "https://qudt.org/vocab/unit/UNITLESS"
                                    }
                                },
                                "quantityKind": "https://qudt.org/vocab/quantitykind/Count"
                            }
                        },
                        {
                            "compound": "Ga2O3",
                            "count": {
                                "quantityValue": {
                                    "numericValue": 1.0,
                                    "unit": {
                                        "hasQuantityKind": "https://qudt.org/vocab/quantitykind/Count",
                                        "sameAs": "https://qudt.org/vocab/unit/UNITLESS"
                                    }
                                },
                                "quantityKind": "https://qudt.org/vocab/quantitykind/Count"
                            }
                        }
                    ],
                    "subcycleSequence": [
                        "In2O3",
                        "ZnO",
                        "Ga2O3"
                    ]
                }
            },
            "materialProperties": {
                "opticalProperties": {
                    "characterizationMethod": "Spectroscopic ellipsometry"
                },
                "filmComposition": {
                    "elementalConcentration": {
                        "characterizationMethod": "XPS"
                    },
                    "atomicRatio": {
                        "elements": [
                            "In",
                            "Zn",
                            "Ga"
                        ],
                        "value": "12:1:1"
                    }
                },
                "chemicalComposition": "InGaZnO",
                "crystallinity": {
                    "phase": "mixed/random orientation with weak c-axis alignment (as-deposited / low-anneal behavior)",
                    "characterizationMethod": "XRD, GIWAXS"
                },
                "filmDensity": {
                    "characterizationMethod": "XRR"
                }
            },
            "deviceProperties": {
                "fieldEffectMobility": {
                    "quantityValue": {
                        "numericValue": 40.86,
                        "unit": {
                            "hasQuantityKind": "https://qudt.org/vocab/quantitykind/Mobility",
                            "sameAs": "https://qudt.org/vocab/unit/CentiM2-PER-V-SEC"
                        }
                    },
                    "quantityKind": "https://qudt.org/vocab/quantitykind/Mobility"
                },
                "thresholdVoltage": {
                    "quantityValue": {
                        "numericValue": 0.19,
                        "unit": {
                            "hasQuantityKind": "https://qudt.org/vocab/quantitykind/Voltage",
                            "sameAs": "https://qudt.org/vocab/unit/V"
                        }
                    },
                    "quantityKind": "https://qudt.org/vocab/quantitykind/Voltage"
                },
                "subthresholdSwing": {
                    "quantityValue": {
                        "numericValue": 68.0,
                        "unit": {
                            "hasQuantityKind": "https://qudt.org/vocab/quantitykind/ElectricPotential",
                            "sameAs": "https://qudt.org/vocab/unit/MilliV"
                        }
                    },
                    "quantityKind": "https://qudt.org/vocab/quantitykind/ElectricPotential"
                },
                "deviceStructure": "Bottom-gate IGZO TFT"
            }
        },
        {
            "aldSystem": {
                "aldMethod": [
                    {
                        "compound": "In2O3",
                        "method": "PEALD"
                    },
                    {
                        "compound": "Ga2O3",
                        "method": "PEALD"
                    },
                    {
                        "compound": "ZnO",
                        "method": "PEALD"
                    }
                ],
                "materialDeposited": "IGZO"
            },
            "reactantSelection": {
                "precursor": [
                    {
                        "compound": "In2O3",
                        "precursor": "3-(dimethylamino)propyl)dimethylindium (DADI)"
                    },
                    {
                        "compound": "Ga2O3",
                        "precursor": "trimethylgallium (TMGa)"
                    },
                    {
                        "compound": "ZnO",
                        "precursor": "diethylzinc (DEZ)"
                    }
                ],
                "coReactant": [
                    {
                        "compound": "In2O3",
                        "coReactant": "O2/Ar (plasma, 300 W)"
                    },
                    {
                        "compound": "Ga2O3",
                        "coReactant": "O2/Ar (plasma, 300 W)"
                    },
                    {
                        "compound": "ZnO",
                        "coReactant": "O2/Ar (plasma, 300 W)"
                    }
                ]
            },
            "processParameters": {
                "plasmaPower": {
                    "quantityValue": {
                        "numericValue": 300.0,
                        "unit": {
                            "hasQuantityKind": "https://qudt.org/vocab/quantitykind/Power",
                            "sameAs": "https://qudt.org/vocab/unit/W"
                        }
                    },
                    "quantityKind": "https://qudt.org/vocab/quantitykind/Power"
                },
                "substrate": "silicon and thermally oxidized silicon dioxide (100 nm) wafers",
                "temperature": {
                    "quantityValue": {
                        "numericValue": 200.0,
                        "unit": {
                            "hasQuantityKind": "https://qudt.org/vocab/quantitykind/Temperature",
                            "sameAs": "https://qudt.org/vocab/unit/DEG_C"
                        }
                    },
                    "quantityKind": "https://qudt.org/vocab/quantitykind/Temperature"
                },
                "supercycleDesign": {
                    "numberofSubcycles": [
                        {
                            "compound": "In2O3",
                            "count": {
                                "quantityValue": {
                                    "numericValue": 12.0,
                                    "unit": {
                                        "hasQuantityKind": "https://qudt.org/vocab/quantitykind/Count",
                                        "sameAs": "https://qudt.org/vocab/unit/UNITLESS"
                                    }
                                },
                                "quantityKind": "https://qudt.org/vocab/quantitykind/Count"
                            }
                        },
                        {
                            "compound": "ZnO",
                            "count": {
                                "quantityValue": {
                                    "numericValue": 1.0,
                                    "unit": {
                                        "hasQuantityKind": "https://qudt.org/vocab/quantitykind/Count",
                                        "sameAs": "https://qudt.org/vocab/unit/UNITLESS"
                                    }
                                },
                                "quantityKind": "https://qudt.org/vocab/quantitykind/Count"
                            }
                        },
                        {
                            "compound": "Ga2O3",
                            "count": {
                                "quantityValue": {
                                    "numericValue": 1.0,
                                    "unit": {
                                        "hasQuantityKind": "https://qudt.org/vocab/quantitykind/Count",
                                        "sameAs": "https://qudt.org/vocab/unit/UNITLESS"
                                    }
                                },
                                "quantityKind": "https://qudt.org/vocab/quantitykind/Count"
                            }
                        }
                    ],
                    "subcycleSequence": [
                        "In2O3",
                        "ZnO",
                        "Ga2O3"
                    ]
                }
            },
            "materialProperties": {
                "opticalProperties": {
                    "characterizationMethod": "Spectroscopic ellipsometry"
                },
                "filmComposition": {
                    "elementalConcentration": {
                        "characterizationMethod": "XPS"
                    },
                    "atomicRatio": {
                        "elements": [
                            "In",
                            "Zn",
                            "Ga"
                        ],
                        "value": "12:1:1"
                    }
                },
                "chemicalComposition": "InGaZnO",
                "crystallinity": {
                    "phase": "transitioning; increased ordering compared to low anneal but not dominant CAAC",
                    "characterizationMethod": "XRD, GIWAXS"
                },
                "filmDensity": {
                    "characterizationMethod": "XRR"
                }
            },
            "deviceProperties": {
                "fieldEffectMobility": {
                    "quantityValue": {
                        "numericValue": 31.97,
                        "unit": {
                            "hasQuantityKind": "https://qudt.org/vocab/quantitykind/Mobility",
                            "sameAs": "https://qudt.org/vocab/unit/CentiM2-PER-V-SEC"
                        }
                    },
                    "quantityKind": "https://qudt.org/vocab/quantitykind/Mobility"
                },
                "thresholdVoltage": {
                    "quantityValue": {
                        "numericValue": 0.24,
                        "unit": {
                            "hasQuantityKind": "https://qudt.org/vocab/quantitykind/Voltage",
                            "sameAs": "https://qudt.org/vocab/unit/V"
                        }
                    },
                    "quantityKind": "https://qudt.org/vocab/quantitykind/Voltage"
                },
                "subthresholdSwing": {
                    "quantityValue": {
                        "numericValue": 67.0,
                        "unit": {
                            "hasQuantityKind": "https://qudt.org/vocab/quantitykind/ElectricPotential",
                            "sameAs": "https://qudt.org/vocab/unit/MilliV"
                        }
                    },
                    "quantityKind": "https://qudt.org/vocab/quantitykind/ElectricPotential"
                },
                "deviceStructure": "Bottom-gate IGZO TFT"
            }
        },
        {
            "aldSystem": {
                "aldMethod": [
                    {
                        "compound": "In2O3",
                        "method": "PEALD"
                    },
                    {
                        "compound": "Ga2O3",
                        "method": "PEALD"
                    },
                    {
                        "compound": "ZnO",
                        "method": "PEALD"
                    }
                ],
                "materialDeposited": "IGZO"
            },
            "reactantSelection": {
                "precursor": [
                    {
                        "compound": "In2O3",
                        "precursor": "3-(dimethylamino)propyl)dimethylindium (DADI)"
                    },
                    {
                        "compound": "Ga2O3",
                        "precursor": "trimethylgallium (TMGa)"
                    },
                    {
                        "compound": "ZnO",
                        "precursor": "diethylzinc (DEZ)"
                    }
                ],
                "coReactant": [
                    {
                        "compound": "In2O3",
                        "coReactant": "O2/Ar (plasma, 300 W)"
                    },
                    {
                        "compound": "Ga2O3",
                        "coReactant": "O2/Ar (plasma, 300 W)"
                    },
                    {
                        "compound": "ZnO",
                        "coReactant": "O2/Ar (plasma, 300 W)"
                    }
                ]
            },
            "processParameters": {
                "plasmaPower": {
                    "quantityValue": {
                        "numericValue": 300.0,
                        "unit": {
                            "hasQuantityKind": "https://qudt.org/vocab/quantitykind/Power",
                            "sameAs": "https://qudt.org/vocab/unit/W"
                        }
                    },
                    "quantityKind": "https://qudt.org/vocab/quantitykind/Power"
                },
                "substrate": "silicon and thermally oxidized silicon dioxide (100 nm) wafers",
                "temperature": {
                    "quantityValue": {
                        "numericValue": 200.0,
                        "unit": {
                            "hasQuantityKind": "https://qudt.org/vocab/quantitykind/Temperature",
                            "sameAs": "https://qudt.org/vocab/unit/DEG_C"
                        }
                    },
                    "quantityKind": "https://qudt.org/vocab/quantitykind/Temperature"
                },
                "supercycleDesign": {
                    "numberofSubcycles": [
                        {
                            "compound": "In2O3",
                            "count": {
                                "quantityValue": {
                                    "numericValue": 12.0,
                                    "unit": {
                                        "hasQuantityKind": "https://qudt.org/vocab/quantitykind/Count",
                                        "sameAs": "https://qudt.org/vocab/unit/UNITLESS"
                                    }
                                },
                                "quantityKind": "https://qudt.org/vocab/quantitykind/Count"
                            }
                        },
                        {
                            "compound": "ZnO",
                            "count": {
                                "quantityValue": {
                                    "numericValue": 1.0,
                                    "unit": {
                                        "hasQuantityKind": "https://qudt.org/vocab/quantitykind/Count",
                                        "sameAs": "https://qudt.org/vocab/unit/UNITLESS"
                                    }
                                },
                                "quantityKind": "https://qudt.org/vocab/quantitykind/Count"
                            }
                        },
                        {
                            "compound": "Ga2O3",
                            "count": {
                                "quantityValue": {
                                    "numericValue": 1.0,
                                    "unit": {
                                        "hasQuantityKind": "https://qudt.org/vocab/quantitykind/Count",
                                        "sameAs": "https://qudt.org/vocab/unit/UNITLESS"
                                    }
                                },
                                "quantityKind": "https://qudt.org/vocab/quantitykind/Count"
                            }
                        }
                    ],
                    "subcycleSequence": [
                        "In2O3",
                        "ZnO",
                        "Ga2O3"
                    ]
                }
            },
            "materialProperties": {
                "opticalProperties": {
                    "characterizationMethod": "Spectroscopic ellipsometry"
                },
                "filmComposition": {
                    "elementalConcentration": {
                        "characterizationMethod": "XPS"
                    },
                    "atomicRatio": {
                        "elements": [
                            "In",
                            "Zn",
                            "Ga"
                        ],
                        "value": "12:1:1"
                    }
                },
                "chemicalComposition": "InGaZnO",
                "crystallinity": {
                    "phase": "onset of c-axis-aligned crystalline (increasing CAAC fraction)",
                    "characterizationMethod": "XRD, GIWAXS"
                },
                "filmDensity": {
                    "characterizationMethod": "XRR"
                }
            },
            "deviceProperties": {
                "fieldEffectMobility": {
                    "quantityValue": {
                        "numericValue": 24.5,
                        "unit": {
                            "hasQuantityKind": "https://qudt.org/vocab/quantitykind/Mobility",
                            "sameAs": "https://qudt.org/vocab/unit/CentiM2-PER-V-SEC"
                        }
                    },
                    "quantityKind": "https://qudt.org/vocab/quantitykind/Mobility"
                },
                "thresholdVoltage": {
                    "quantityValue": {
                        "numericValue": 0.35,
                        "unit": {
                            "hasQuantityKind": "https://qudt.org/vocab/quantitykind/Voltage",
                            "sameAs": "https://qudt.org/vocab/unit/V"
                        }
                    },
                    "quantityKind": "https://qudt.org/vocab/quantitykind/Voltage"
                },
                "subthresholdSwing": {
                    "quantityValue": {
                        "numericValue": 75.0,
                        "unit": {
                            "hasQuantityKind": "https://qudt.org/vocab/quantitykind/ElectricPotential",
                            "sameAs": "https://qudt.org/vocab/unit/MilliV"
                        }
                    },
                    "quantityKind": "https://qudt.org/vocab/quantitykind/ElectricPotential"
                },
                "deviceStructure": "Bottom-gate IGZO TFT"
            }
        },
        {
            "aldSystem": {
                "aldMethod": [
                    {
                        "compound": "In2O3",
                        "method": "PEALD"
                    },
                    {
                        "compound": "Ga2O3",
                        "method": "PEALD"
                    },
                    {
                        "compound": "ZnO",
                        "method": "PEALD"
                    }
                ],
                "materialDeposited": "IGZO"
            },
            "reactantSelection": {
                "precursor": [
                    {
                        "compound": "In2O3",
                        "precursor": "3-(dimethylamino)propyl)dimethylindium (DADI)"
                    },
                    {
                        "compound": "Ga2O3",
                        "precursor": "trimethylgallium (TMGa)"
                    },
                    {
                        "compound": "ZnO",
                        "precursor": "diethylzinc (DEZ)"
                    }
                ],
                "coReactant": [
                    {
                        "compound": "In2O3",
                        "coReactant": "O2/Ar (plasma, 300 W)"
                    },
                    {
                        "compound": "Ga2O3",
                        "coReactant": "O2/Ar (plasma, 300 W)"
                    },
                    {
                        "compound": "ZnO",
                        "coReactant": "O2/Ar (plasma, 300 W)"
                    }
                ]
            },
            "processParameters": {
                "plasmaPower": {
                    "quantityValue": {
                        "numericValue": 300.0,
                        "unit": {
                            "hasQuantityKind": "https://qudt.org/vocab/quantitykind/Power",
                            "sameAs": "https://qudt.org/vocab/unit/W"
                        }
                    },
                    "quantityKind": "https://qudt.org/vocab/quantitykind/Power"
                },
                "substrate": "silicon and thermally oxidized silicon dioxide (100 nm) wafers",
                "temperature": {
                    "quantityValue": {
                        "numericValue": 200.0,
                        "unit": {
                            "hasQuantityKind": "https://qudt.org/vocab/quantitykind/Temperature",
                            "sameAs": "https://qudt.org/vocab/unit/DEG_C"
                        }
                    },
                    "quantityKind": "https://qudt.org/vocab/quantitykind/Temperature"
                },
                "supercycleDesign": {
                    "numberofSubcycles": [
                        {
                            "compound": "In2O3",
                            "count": {
                                "quantityValue": {
                                    "numericValue": 12.0,
                                    "unit": {
                                        "hasQuantityKind": "https://qudt.org/vocab/quantitykind/Count",
                                        "sameAs": "https://qudt.org/vocab/unit/UNITLESS"
                                    }
                                },
                                "quantityKind": "https://qudt.org/vocab/quantitykind/Count"
                            }
                        },
                        {
                            "compound": "ZnO",
                            "count": {
                                "quantityValue": {
                                    "numericValue": 1.0,
                                    "unit": {
                                        "hasQuantityKind": "https://qudt.org/vocab/quantitykind/Count",
                                        "sameAs": "https://qudt.org/vocab/unit/UNITLESS"
                                    }
                                },
                                "quantityKind": "https://qudt.org/vocab/quantitykind/Count"
                            }
                        },
                        {
                            "compound": "Ga2O3",
                            "count": {
                                "quantityValue": {
                                    "numericValue": 1.0,
                                    "unit": {
                                        "hasQuantityKind": "https://qudt.org/vocab/quantitykind/Count",
                                        "sameAs": "https://qudt.org/vocab/unit/UNITLESS"
                                    }
                                },
                                "quantityKind": "https://qudt.org/vocab/quantitykind/Count"
                            }
                        }
                    ],
                    "subcycleSequence": [
                        "In2O3",
                        "ZnO",
                        "Ga2O3"
                    ]
                }
            },
            "materialProperties": {
                "opticalProperties": {
                    "bandGap": {
                        "quantityValue": {
                            "numericValue": 3.25,
                            "unit": {
                                "hasQuantityKind": "https://qudt.org/vocab/quantitykind/Energy",
                                "sameAs": "https://qudt.org/vocab/unit/EV"
                            }
                        },
                        "quantityKind": "https://qudt.org/vocab/quantitykind/Energy"
                    },
                    "characterizationMethod": "Spectroscopic ellipsometry"
                },
                "filmComposition": {
                    "elementalConcentration": {
                        "characterizationMethod": "XPS"
                    },
                    "atomicRatio": {
                        "elements": [
                            "In",
                            "Zn",
                            "Ga"
                        ],
                        "value": "12:1:1"
                    }
                },
                "chemicalComposition": "InGaZnO",
                "crystallinity": {
                    "phase": "c-axis-aligned crystalline (CAAC) IGZO (dominant at high annealing temperature)",
                    "characterizationMethod": "XRD, GIWAXS"
                },
                "filmDensity": {
                    "value": {
                        "quantityValue": {
                            "numericValue": 6.89,
                            "unit": {
                                "hasQuantityKind": "https://qudt.org/vocab/quantitykind/MassDensity",
                                "sameAs": "https://qudt.org/vocab/unit/GM-PER-DeciM3"
                            }
                        },
                        "quantityKind": "https://qudt.org/vocab/quantitykind/MassDensity"
                    },
                    "characterizationMethod": "XRR"
                }
            },
            "deviceProperties": {
                "fieldEffectMobility": {
                    "quantityValue": {
                        "numericValue": 5.76,
                        "unit": {
                            "hasQuantityKind": "https://qudt.org/vocab/quantitykind/Mobility",
                            "sameAs": "https://qudt.org/vocab/unit/CentiM2-PER-V-SEC"
                        }
                    },
                    "quantityKind": "https://qudt.org/vocab/quantitykind/Mobility"
                },
                "thresholdVoltage": {
                    "quantityValue": {
                        "numericValue": 1.67,
                        "unit": {
                            "hasQuantityKind": "https://qudt.org/vocab/quantitykind/Voltage",
                            "sameAs": "https://qudt.org/vocab/unit/V"
                        }
                    },
                    "quantityKind": "https://qudt.org/vocab/quantitykind/Voltage"
                },
                "subthresholdSwing": {
                    "quantityValue": {
                        "numericValue": 117.0,
                        "unit": {
                            "hasQuantityKind": "https://qudt.org/vocab/quantitykind/ElectricPotential",
                            "sameAs": "https://qudt.org/vocab/unit/MilliV"
                        }
                    },
                    "quantityKind": "https://qudt.org/vocab/quantitykind/ElectricPotential"
                },
                "deviceStructure": "Bottom-gate IGZO TFT"
            }
        }
    ]
}
