Repository: sciknoworg/scikgextract

# 📋 Overview

SciKGExtract is an agentic framework for extracting structured scientific knowledge from research papers using Large Language Models (LLMs). Given a target domain described by a semantic schema, the system orchestrates a multi-stage LangGraph workflow that extracts, validates, normalizes, and iteratively refines structured JSON from scientific text.

The framework is domain-agnostic and has been applied to both **materials science** (Atomic Layer Deposition, PolyIE and PcMSP) and **biomedical NLP** benchmarks (BC5CDR and BioRED).

File: results/extracted-data/ALD/version1/ZnO-IGZO-papers/experimental-usecase/IGZO/AtomicLimits Database/In(PrNMe2)Me2 - GaMe3 - ZnEt2 - O2 plasma/gpt-5-mini/3 Duan et al.json
{
    "processes": [
        {
            "aldSystem": {
                "aldMethod": [
                    {
                        "compound": "IGZO",
                        "method": "PEALD"
                    },
                    {
                        "compound": "Al2O3",
                        "method": "PEALD"
                    },
                    {
                        "compound": "InZnO (IZO)",
                        "method": "PEALD"
                    }
                ],
                "materialDeposited": "In-Ga-Zn-O (IGZO)"
            },
            "reactantSelection": {
                "precursor": [
                    {
                        "compound": "In",
                        "precursor": "[3-(Dimethylamino)-propyl] dimethyl indium (DADI)"
                    },
                    {
                        "compound": "Ga",
                        "precursor": "trimethyl gallium (TMGa)"
                    },
                    {
                        "compound": "Zn",
                        "precursor": "diethyl zinc (DEZ)"
                    }
                ],
                "coReactant": [
                    {
                        "compound": "In",
                        "coReactant": "O2 plasma"
                    },
                    {
                        "compound": "Ga",
                        "coReactant": "O2 plasma"
                    },
                    {
                        "compound": "Zn",
                        "coReactant": "O2 plasma"
                    }
                ]
            },
            "processParameters": {
                "reactor": {
                    "name": "TFS200"
                },
                "plasmaPower": {
                    "quantityValue": {
                        "numericValue": 38.0,
                        "unit": {
                            "hasQuantityKind": "https://qudt.org/vocab/quantitykind/Power",
                            "sameAs": "https://qudt.org/vocab/unit/W"
                        }
                    },
                    "quantityKind": "https://qudt.org/vocab/quantitykind/Power"
                },
                "substrate": "8-inch wafer",
                "temperature": {
                    "quantityValue": {
                        "numericValue": 250.0,
                        "unit": {
                            "hasQuantityKind": "https://qudt.org/vocab/quantitykind/Temperature",
                            "sameAs": "https://qudt.org/vocab/unit/DEG_C"
                        }
                    },
                    "quantityKind": "https://qudt.org/vocab/quantitykind/Temperature"
                },
                "thicknessControl": {
                    "growthPerCycle": {
                        "values": [
                            {
                                "compound": "IGZO",
                                "value": {
                                    "quantityValue": {
                                        "numericValue": 2.1,
                                        "unit": {
                                            "hasQuantityKind": "https://qudt.org/vocab/quantitykind/Length",
                                            "sameAs": "https://qudt.org/vocab/unit/ANGSTROM"
                                        }
                                    },
                                    "quantityKind": "https://qudt.org/vocab/quantitykind/Length"
                                }
                            }
                        ]
                    },
                    "saturation": false
                },
                "supercycleDesign": {
                    "numberofSubcycles": [
                        {
                            "compound": "In",
                            "count": {
                                "quantityValue": {
                                    "numericValue": 1.0,
                                    "unit": {
                                        "hasQuantityKind": "https://qudt.org/vocab/quantitykind/Count",
                                        "sameAs": "https://qudt.org/vocab/unit/UNITLESS"
                                    }
                                },
                                "quantityKind": "https://qudt.org/vocab/quantitykind/Count"
                            }
                        },
                        {
                            "compound": "Ga",
                            "count": {
                                "quantityValue": {
                                    "numericValue": 1.0,
                                    "unit": {
                                        "hasQuantityKind": "https://qudt.org/vocab/quantitykind/Count",
                                        "sameAs": "https://qudt.org/vocab/unit/UNITLESS"
                                    }
                                },
                                "quantityKind": "https://qudt.org/vocab/quantitykind/Count"
                            }
                        },
                        {
                            "compound": "Zn",
                            "count": {
                                "quantityValue": {
                                    "numericValue": 1.0,
                                    "unit": {
                                        "hasQuantityKind": "https://qudt.org/vocab/quantitykind/Count",
                                        "sameAs": "https://qudt.org/vocab/unit/UNITLESS"
                                    }
                                },
                                "quantityKind": "https://qudt.org/vocab/quantitykind/Count"
                            }
                        }
                    ],
                    "subcycleSequence": [
                        "InOx",
                        "GaOx",
                        "ZnOx"
                    ]
                }
            },
            "materialProperties": {
                "uniformity": {
                    "variation": {
                        "quantityValue": {
                            "numericValue": 1.26,
                            "unit": {
                                "hasQuantityKind": "https://qudt.org/vocab/quantitykind/DimensionlessRatio",
                                "sameAs": "https://qudt.org/vocab/unit/PERCENT"
                            }
                        },
                        "quantityKind": "https://qudt.org/vocab/quantitykind/DimensionlessRatio"
                    }
                },
                "filmComposition": {
                    "atomicRatio": {
                        "elements": [
                            "In",
                            "Ga",
                            "Zn"
                        ],
                        "value": "1:1:1"
                    }
                },
                "chemicalComposition": "In-Ga-Zn-O (IGZO)"
            },
            "deviceProperties": {
                "thresholdVoltage": {
                    "quantityValue": {
                        "numericValue": -3.5,
                        "unit": {
                            "hasQuantityKind": "https://qudt.org/vocab/quantitykind/Voltage",
                            "sameAs": "https://qudt.org/vocab/unit/V"
                        }
                    },
                    "quantityKind": "https://qudt.org/vocab/quantitykind/Voltage"
                },
                "subthresholdSwing": {
                    "quantityValue": {
                        "numericValue": 230.0,
                        "unit": {
                            "hasQuantityKind": "https://qudt.org/vocab/quantitykind/ElectricPotential",
                            "sameAs": "https://qudt.org/vocab/unit/MilliV"
                        }
                    },
                    "quantityKind": "https://qudt.org/vocab/quantitykind/ElectricPotential"
                },
                "onOffRatio": {
                    "quantityValue": {
                        "numericValue": 1666666666666.6667,
                        "unit": {
                            "hasQuantityKind": "https://qudt.org/vocab/quantitykind/DimensionlessRatio",
                            "sameAs": "https://qudt.org/vocab/unit/UNITLESS"
                        }
                    },
                    "quantityKind": "https://qudt.org/vocab/quantitykind/DimensionlessRatio"
                },
                "deviceStructure": "Vertical channel-all-around (CAA) IGZO FET; stackable 2T0C bit cell"
            }
        }
    ]
}

File: results/extracted-data/ALD/version1/ZnO-IGZO-papers/experimental-usecase/IGZO/AtomicLimits Database/In(PrNMe2)Me2 - GaMe3 - ZnEt2 - O2 plasma/gpt-5-mini/5 Hong et al.json
{
    "processes": [
        {
            "aldSystem": {
                "aldMethod": [
                    {
                        "compound": "In2O3",
                        "method": "PEALD"
                    },
                    {
                        "compound": "Ga2O3",
                        "method": "PEALD"
                    },
                    {
                        "compound": "ZnO",
                        "method": "PEALD"
                    }
                ],
                "materialDeposited": "IGZO"
            },
            "reactantSelection": {
                "precursor": [
                    {
                        "compound": "In2O3",
                        "precursor": "[3-(Dimethylamino)propyl]dimethyl indium (DADI)"
                    },
                    {
                        "compound": "Ga2O3",
                        "precursor": "Trimethyl gallium (TMGa)"
                    },
                    {
                        "compound": "ZnO",
                        "precursor": "Diethyl zinc (DEZ)"
                    }
                ],
                "coReactant": [
                    {
                        "compound": "In2O3",
                        "coReactant": "Ar/O2 plasma (oxygen radicals)"
                    },
                    {
                        "compound": "Ga2O3",
                        "coReactant": "Ar/O2 plasma (oxygen radicals)"
                    },
                    {
                        "compound": "ZnO",
                        "coReactant": "Ar/O2 plasma (oxygen radicals)"
                    }
                ],
                "carrierGas": "Ar/O2"
            },
            "processParameters": {
                "plasmaPower": {
                    "quantityValue": {
                        "numericValue": 300.0,
                        "unit": {
                            "hasQuantityKind": "https://qudt.org/vocab/quantitykind/Power",
                            "sameAs": "https://qudt.org/vocab/unit/W"
                        }
                    },
                    "quantityKind": "https://qudt.org/vocab/quantitykind/Power"
                },
                "substrate": "Si(100) and soda-lime glass",
                "temperature": {
                    "quantityValue": {
                        "numericValue": 200.0,
                        "unit": {
                            "hasQuantityKind": "https://qudt.org/vocab/quantitykind/Temperature",
                            "sameAs": "https://qudt.org/vocab/unit/DEG_C"
                        }
                    },
                    "quantityKind": "https://qudt.org/vocab/quantitykind/Temperature"
                },
                "pressure": {
                    "quantityValue": {
                        "numericValue": 1.2,
                        "unit": {
                            "hasQuantityKind": "https://qudt.org/vocab/quantitykind/ForcePerArea",
                            "sameAs": "https://qudt.org/vocab/unit/MilliM_HG"
                        }
                    },
                    "quantityKind": "https://qudt.org/vocab/quantitykind/ForcePerArea"
                },
                "supercycleDesign": {
                    "subcycleSequence": [
                        "Not Found"
                    ]
                }
            },
            "materialProperties": {
                "filmComposition": {
                    "elementalConcentration": {
                        "characterizationMethod": "XPS"
                    },
                    "atomicRatio": {
                        "elements": [
                            "In",
                            "Ga",
                            "Zn"
                        ],
                        "value": "0.56-0.63:0.13-0.17:0.17-0.34",
                        "characterizationMethod": "XPS"
                    }
                },
                "chemicalComposition": "InGaZnO (IGZO)",
                "crystallinity": {
                    "phase": "Composition-dependent: amorphous (Ga-rich), hexagonal ZnO (Zn-rich), cubic In2O3 (In-rich); nanocrystalline/polycrystalline in some regions",
                    "characterizationMethod": "XRD, TEM"
                },
                "filmDensity": {
                    "characterizationMethod": "XRR"
                }
            },
            "deviceProperties": {
                "deviceStructure": "Staggered bottom-gate top-contact; W/L = 40/20 \u00b5m; 20 nm IGZO channel. Representative optimal devices reported \u00b5FE = 41.4-43.7 cm2 V-1 s-1, SS = 0.24-0.25 V decade-1, Vth = -0.9 to -1.0 V."
            },
            "otherAspects": {
                "reproducibility": true
            }
        }
    ]
}

File: results/extracted-data/ALD/version1/ZnO-IGZO-papers/experimental-usecase/IGZO/AtomicLimits Database/In(PrNMe2)Me2 - GaMe3 - ZnEt2 - O2 plasma/gpt-5-mini/6 Kim et al.json
{
    "processes": [
        {
            "aldSystem": {
                "aldMethod": [
                    {
                        "compound": "In2O3",
                        "method": "PEALD"
                    },
                    {
                        "compound": "Ga2O3",
                        "method": "PEALD"
                    },
                    {
                        "compound": "ZnO",
                        "method": "PEALD"
                    }
                ],
                "materialDeposited": "a-IGZO (In0.52Ga0.18Zn0.30O)"
            },
            "reactantSelection": {
                "precursor": [
                    {
                        "compound": "In2O3",
                        "precursor": "(3-dimethylaminopropyl)dimethylindium (DADI)"
                    },
                    {
                        "compound": "Ga2O3",
                        "precursor": "trimethylgallium (TMGa)"
                    },
                    {
                        "compound": "ZnO",
                        "precursor": "diethylzinc (DEZ)"
                    }
                ],
                "coReactant": [
                    {
                        "compound": "In2O3",
                        "coReactant": "O2 plasma"
                    },
                    {
                        "compound": "Ga2O3",
                        "coReactant": "O2 plasma"
                    },
                    {
                        "compound": "ZnO",
                        "coReactant": "O2 plasma"
                    }
                ],
                "carrierGas": "Ar (99.999%)",
                "purgingGas": "Ar"
            },
            "processParameters": {
                "reactor": {
                    "name": "lateral-flow-type PEALD system with 13.56 MHz CCP source",
                    "manufacturer": "ISAC Research Inc."
                },
                "plasmaPower": {
                    "quantityValue": {
                        "numericValue": 100.0,
                        "unit": {
                            "hasQuantityKind": "https://qudt.org/vocab/quantitykind/Power",
                            "sameAs": "https://qudt.org/vocab/unit/W"
                        }
                    },
                    "quantityKind": "https://qudt.org/vocab/quantitykind/Power"
                },
                "substrate": "Thermally grown SiO2/Si substrate (100 nm SiO2 buffer)",
                "temperature": {
                    "quantityValue": {
                        "numericValue": 200.0,
                        "unit": {
                            "hasQuantityKind": "https://qudt.org/vocab/quantitykind/Temperature",
                            "sameAs": "https://qudt.org/vocab/unit/DEG_C"
                        }
                    },
                    "quantityKind": "https://qudt.org/vocab/quantitykind/Temperature"
                },
                "pressure": {
                    "quantityValue": {
                        "numericValue": 1.2,
                        "unit": {
                            "hasQuantityKind": "https://qudt.org/vocab/quantitykind/ForcePerArea",
                            "sameAs": "https://qudt.org/vocab/unit/MilliM_HG"
                        }
                    },
                    "quantityKind": "https://qudt.org/vocab/quantitykind/ForcePerArea"
                },
                "supercycleDesign": {
                    "numberofSubcycles": [
                        {
                            "compound": "In2O3",
                            "count": {
                                "quantityValue": {
                                    "numericValue": 6.0,
                                    "unit": {
                                        "hasQuantityKind": "https://qudt.org/vocab/quantitykind/Count",
                                        "sameAs": "https://qudt.org/vocab/unit/UNITLESS"
                                    }
                                },
                                "quantityKind": "https://qudt.org/vocab/quantitykind/Count"
                            }
                        },
                        {
                            "compound": "Ga2O3",
                            "count": {
                                "quantityValue": {
                                    "numericValue": 1.0,
                                    "unit": {
                                        "hasQuantityKind": "https://qudt.org/vocab/quantitykind/Count",
                                        "sameAs": "https://qudt.org/vocab/unit/UNITLESS"
                                    }
                                },
                                "quantityKind": "https://qudt.org/vocab/quantitykind/Count"
                            }
                        },
                        {
                            "compound": "ZnO",
                            "count": {
                                "quantityValue": {
                                    "numericValue": 1.0,
                                    "unit": {
                                        "hasQuantityKind": "https://qudt.org/vocab/quantitykind/Count",
                                        "sameAs": "https://qudt.org/vocab/unit/UNITLESS"
                                    }
                                },
                                "quantityKind": "https://qudt.org/vocab/quantitykind/Count"
                            }
                        }
                    ],
                    "subcycleSequence": [
                        "In2O3",
                        "Ga2O3",
                        "ZnO"
                    ]
                }
            },
            "materialProperties": {
                "filmComposition": {
                    "elementalConcentration": {
                        "characterizationMethod": "XRF"
                    },
                    "atomicRatio": {
                        "elements": [
                            "In",
                            "Ga",
                            "Zn"
                        ],
                        "value": "0.52:0.18:0.30",
                        "characterizationMethod": "XRF"
                    }
                },
                "chemicalComposition": "In0.52Ga0.18Zn0.30O",
                "crystallinity": {
                    "phase": "amorphous",
                    "characterizationMethod": "GI-XRD, TEM"
                }
            },
            "deviceProperties": {
                "fieldEffectMobility": {
                    "quantityValue": {
                        "numericValue": 27.6,
                        "unit": {
                            "hasQuantityKind": "https://qudt.org/vocab/quantitykind/Mobility",
                            "sameAs": "https://qudt.org/vocab/unit/CentiM2-PER-V-SEC"
                        }
                    },
                    "quantityKind": "https://qudt.org/vocab/quantitykind/Mobility"
                },
                "thresholdVoltage": {
                    "quantityValue": {
                        "numericValue": 0.05,
                        "unit": {
                            "hasQuantityKind": "https://qudt.org/vocab/quantitykind/Voltage",
                            "sameAs": "https://qudt.org/vocab/unit/V"
                        }
                    },
                    "quantityKind": "https://qudt.org/vocab/quantitykind/Voltage"
                },
                "subthresholdSwing": {
                    "quantityValue": {
                        "numericValue": 61.0,
                        "unit": {
                            "hasQuantityKind": "https://qudt.org/vocab/quantitykind/ElectricPotential",
                            "sameAs": "https://qudt.org/vocab/unit/MilliV"
                        }
                    },
                    "quantityKind": "https://qudt.org/vocab/quantitykind/ElectricPotential"
                },
                "deviceStructure": "top-gate bottom-contact (TG-BC)"
            },
            "otherAspects": {
                "filmStability": true,
                "reproducibility": true
            }
        },
        {
            "aldSystem": {
                "aldMethod": [
                    {
                        "compound": "Al2O3",
                        "method": "TALD"
                    }
                ],
                "materialDeposited": "Al2O3 (gate insulator)"
            },
            "reactantSelection": {
                "precursor": [
                    {
                        "compound": "Al2O3",
                        "precursor": "trimethylaluminium (TMA)"
                    }
                ],
                "coReactant": [
                    {
                        "compound": "Al2O3",
                        "coReactant": "O3 (ozone, 200 g/m3)"
                    }
                ],
                "carrierGas": "Ar",
                "purgingGas": "Ar"
            },
            "processParameters": {
                "reactor": {
                    "name": "vertical-flow-type ALD chamber",
                    "manufacturer": "ISAC Research Inc."
                },
                "substrate": "Thermally grown SiO2/Si substrate (100 nm SiO2 buffer)",
                "deliveryMethod": "vertical-flow",
                "temperature": {
                    "quantityValue": {
                        "numericValue": 400.0,
                        "unit": {
                            "hasQuantityKind": "https://qudt.org/vocab/quantitykind/Temperature",
                            "sameAs": "https://qudt.org/vocab/unit/DEG_C"
                        }
                    },
                    "quantityKind": "https://qudt.org/vocab/quantitykind/Temperature"
                },
                "pressure": {
                    "quantityValue": {
                        "numericValue": 350.0,
                        "unit": {
                            "hasQuantityKind": "https://qudt.org/vocab/quantitykind/ForcePerArea",
                            "sameAs": "https://qudt.org/vocab/unit/MilliM_HG"
                        }
                    },
                    "quantityKind": "https://qudt.org/vocab/quantitykind/ForcePerArea"
                }
            },
            "materialProperties": {
                "opticalProperties": {
                    "refractiveIndex": {
                        "quantityValue": {
                            "numericValue": 1.63,
                            "unit": {
                                "hasQuantityKind": "https://qudt.org/vocab/quantitykind/RefractiveIndex",
                                "sameAs": "https://qudt.org/vocab/unit/UNITLESS"
                            }
                        },
                        "quantityKind": "https://qudt.org/vocab/quantitykind/RefractiveIndex"
                    }
                },
                "filmComposition": {
                    "atomicRatio": {
                        "elements": [
                            "Al",
                            "O"
                        ]
                    }
                },
                "chemicalComposition": "Al2O3",
                "filmDensity": {
                    "value": {
                        "quantityValue": {
                            "numericValue": 3.12,
                            "unit": {
                                "hasQuantityKind": "https://qudt.org/vocab/quantitykind/MassDensity",
                                "sameAs": "https://qudt.org/vocab/unit/GM-PER-DeciM3"
                            }
                        },
                        "quantityKind": "https://qudt.org/vocab/quantitykind/MassDensity"
                    },
                    "characterizationMethod": "GI-XRR"
                }
            },
            "deviceProperties": {
                "fieldEffectMobility": {
                    "quantityValue": {
                        "numericValue": 27.6,
                        "unit": {
                            "hasQuantityKind": "https://qudt.org/vocab/quantitykind/Mobility",
                            "sameAs": "https://qudt.org/vocab/unit/CentiM2-PER-V-SEC"
                        }
                    },
                    "quantityKind": "https://qudt.org/vocab/quantitykind/Mobility"
                },
                "thresholdVoltage": {
                    "quantityValue": {
                        "numericValue": 0.05,
                        "unit": {
                            "hasQuantityKind": "https://qudt.org/vocab/quantitykind/Voltage",
                            "sameAs": "https://qudt.org/vocab/unit/V"
                        }
                    },
                    "quantityKind": "https://qudt.org/vocab/quantitykind/Voltage"
                },
                "subthresholdSwing": {
                    "quantityValue": {
                        "numericValue": 61.0,
                        "unit": {
                            "hasQuantityKind": "https://qudt.org/vocab/quantitykind/ElectricPotential",
                            "sameAs": "https://qudt.org/vocab/unit/MilliV"
                        }
                    },
                    "quantityKind": "https://qudt.org/vocab/quantitykind/ElectricPotential"
                },
                "deviceStructure": "top-gate bottom-contact (TG-BC)"
            },
            "otherAspects": {
                "filmStability": true,
                "reproducibility": true
            }
        }
    ]
}
