Repository: sciknoworg/scikgextract

# 📋 Overview

SciKGExtract is an agentic framework for extracting structured scientific knowledge from research papers using Large Language Models (LLMs). Given a target domain described by a semantic schema, the system orchestrates a multi-stage LangGraph workflow that extracts, validates, normalizes, and iteratively refines structured JSON from scientific text.

The framework is domain-agnostic and has been applied to both **materials science** (Atomic Layer Deposition, PolyIE and PcMSP) and **biomedical NLP** benchmarks (BC5CDR and BioRED).

File: results/extracted-data/ALD/version1/ZnO-IGZO-papers/experimental-usecase/IGZO/AtomicLimits Database/In(PrNMe2)Me2 - GaMe3 - ZnEt2 - O2 plasma/mistral-large-instruct/7 Choi et al.json
{
    "processes": [
        {
            "aldSystem": {
                "aldMethod": [
                    {
                        "compound": "InGaZnO",
                        "method": "PEALD"
                    }
                ],
                "materialDeposited": "InGaZnO"
            },
            "reactantSelection": {
                "precursor": [
                    {
                        "compound": "InGaZnO",
                        "precursor": "DADI"
                    },
                    {
                        "compound": "InGaZnO",
                        "precursor": "TMGa"
                    },
                    {
                        "compound": "InGaZnO",
                        "precursor": "DEZ"
                    }
                ],
                "coReactant": [
                    {
                        "compound": "InGaZnO",
                        "coReactant": "Ar/O2 plasma"
                    }
                ]
            },
            "processParameters": {
                "plasmaPower": {
                    "quantityValue": {
                        "numericValue": 100.0,
                        "unit": {
                            "hasQuantityKind": "https://qudt.org/vocab/quantitykind/Power",
                            "sameAs": "https://qudt.org/vocab/unit/W"
                        }
                    },
                    "quantityKind": "https://qudt.org/vocab/quantitykind/Power"
                },
                "substrate": "glass substrates",
                "temperature": {
                    "quantityValue": {
                        "numericValue": 200.0,
                        "unit": {
                            "hasQuantityKind": "https://qudt.org/vocab/quantitykind/Temperature",
                            "sameAs": "https://qudt.org/vocab/unit/DEG_C"
                        }
                    },
                    "quantityKind": "https://qudt.org/vocab/quantitykind/Temperature"
                },
                "pressure": {
                    "quantityValue": {
                        "unit": {
                            "hasQuantityKind": "https://qudt.org/vocab/quantitykind/ForcePerArea",
                            "sameAs": "https://qudt.org/vocab/unit/MilliM_HG"
                        }
                    },
                    "quantityKind": "https://qudt.org/vocab/quantitykind/ForcePerArea"
                },
                "thicknessControl": {
                    "growthPerCycle": {
                        "values": [
                            {
                                "compound": "InGaZnO",
                                "value": {
                                    "quantityValue": {
                                        "unit": {
                                            "hasQuantityKind": "https://qudt.org/vocab/quantitykind/Length",
                                            "sameAs": "https://qudt.org/vocab/unit/ANGSTROM"
                                        }
                                    },
                                    "quantityKind": "https://qudt.org/vocab/quantitykind/Length"
                                }
                            }
                        ],
                        "numberofCycles": {
                            "quantityValue": {
                                "unit": {
                                    "hasQuantityKind": "https://qudt.org/vocab/quantitykind/Count",
                                    "sameAs": "https://qudt.org/vocab/unit/UNITLESS"
                                }
                            },
                            "quantityKind": "https://qudt.org/vocab/quantitykind/Count"
                        },
                        "filmThickness": {
                            "quantityValue": {
                                "numericValue": 20.0,
                                "unit": {
                                    "hasQuantityKind": "https://qudt.org/vocab/quantitykind/Thickness",
                                    "sameAs": "https://qudt.org/vocab/unit/NanoM"
                                }
                            },
                            "quantityKind": "https://qudt.org/vocab/quantitykind/Thickness"
                        }
                    },
                    "saturation": true,
                    "nucleationPeriod": {
                        "quantityValue": {
                            "unit": {
                                "hasQuantityKind": "https://qudt.org/vocab/quantitykind/Count",
                                "sameAs": "https://qudt.org/vocab/unit/UNITLESS"
                            }
                        },
                        "quantityKind": "https://qudt.org/vocab/quantitykind/Count"
                    },
                    "dosingTime": [
                        {
                            "compound": "InGaZnO",
                            "precursor": {
                                "quantityValue": {
                                    "unit": {
                                        "hasQuantityKind": "https://qudt.org/vocab/quantitykind/Time",
                                        "sameAs": "https://qudt.org/vocab/unit/MilliSEC"
                                    }
                                },
                                "quantityKind": "https://qudt.org/vocab/quantitykind/Time"
                            },
                            "coReactant": {
                                "quantityValue": {
                                    "unit": {
                                        "hasQuantityKind": "https://qudt.org/vocab/quantitykind/Time",
                                        "sameAs": "https://qudt.org/vocab/unit/MilliSEC"
                                    }
                                },
                                "quantityKind": "https://qudt.org/vocab/quantitykind/Time"
                            }
                        }
                    ],
                    "purgeTime": [
                        {
                            "compound": "InGaZnO",
                            "precursor": {
                                "quantityValue": {
                                    "unit": {
                                        "hasQuantityKind": "https://qudt.org/vocab/quantitykind/Time",
                                        "sameAs": "https://qudt.org/vocab/unit/MilliSEC"
                                    }
                                },
                                "quantityKind": "https://qudt.org/vocab/quantitykind/Time"
                            },
                            "coReactant": {
                                "quantityValue": {
                                    "unit": {
                                        "hasQuantityKind": "https://qudt.org/vocab/quantitykind/Time",
                                        "sameAs": "https://qudt.org/vocab/unit/MilliSEC"
                                    }
                                },
                                "quantityKind": "https://qudt.org/vocab/quantitykind/Time"
                            }
                        }
                    ],
                    "flowRates": [
                        {
                            "compound": "InGaZnO",
                            "precursorFlow": {
                                "quantityValue": {
                                    "unit": {
                                        "hasQuantityKind": "https://qudt.org/vocab/quantitykind/MolarFlowRate",
                                        "sameAs": "https://qudt.org/vocab/unit/SCM-PER-MIN"
                                    }
                                },
                                "quantityKind": "https://qudt.org/vocab/quantitykind/MolarFlowRate"
                            },
                            "coReactantFlow": {
                                "quantityValue": {
                                    "unit": {
                                        "hasQuantityKind": "https://qudt.org/vocab/quantitykind/MolarFlowRate",
                                        "sameAs": "https://qudt.org/vocab/unit/SCM-PER-MIN"
                                    }
                                },
                                "quantityKind": "https://qudt.org/vocab/quantitykind/MolarFlowRate"
                            },
                            "purgingGasFlow": {
                                "quantityValue": {
                                    "unit": {
                                        "hasQuantityKind": "https://qudt.org/vocab/quantitykind/MolarFlowRate",
                                        "sameAs": "https://qudt.org/vocab/unit/SCM-PER-MIN"
                                    }
                                },
                                "quantityKind": "https://qudt.org/vocab/quantitykind/MolarFlowRate"
                            }
                        }
                    ],
                    "filmThickness": {
                        "quantityValue": {
                            "numericValue": 20.0,
                            "unit": {
                                "hasQuantityKind": "https://qudt.org/vocab/quantitykind/Thickness",
                                "sameAs": "https://qudt.org/vocab/unit/NanoM"
                            }
                        },
                        "quantityKind": "https://qudt.org/vocab/quantitykind/Thickness"
                    }
                },
                "supercycleDesign": {
                    "numberofSubcycles": [
                        {
                            "compound": "InGaZnO",
                            "count": {
                                "quantityValue": {
                                    "unit": {
                                        "hasQuantityKind": "https://qudt.org/vocab/quantitykind/Count",
                                        "sameAs": "https://qudt.org/vocab/unit/UNITLESS"
                                    }
                                },
                                "quantityKind": "https://qudt.org/vocab/quantitykind/Count"
                            }
                        }
                    ],
                    "subcycleSequence": [
                        "InGaZnO"
                    ]
                }
            },
            "materialProperties": {
                "opticalProperties": {
                    "refractiveIndex": {
                        "quantityValue": {
                            "unit": {
                                "hasQuantityKind": "https://qudt.org/vocab/quantitykind/RefractiveIndex",
                                "sameAs": "https://qudt.org/vocab/unit/UNITLESS"
                            }
                        },
                        "quantityKind": "https://qudt.org/vocab/quantitykind/RefractiveIndex"
                    },
                    "absorptionCoefficient": {
                        "quantityValue": {
                            "unit": {
                                "hasQuantityKind": "https://qudt.org/vocab/quantitykind/Transmittance",
                                "sameAs": "https://qudt.org/vocab/unit/UNITLESS"
                            }
                        },
                        "quantityKind": "https://qudt.org/vocab/quantitykind/Transmittance"
                    },
                    "bandGap": {
                        "quantityValue": {
                            "unit": {
                                "hasQuantityKind": "https://qudt.org/vocab/quantitykind/Energy",
                                "sameAs": "https://qudt.org/vocab/unit/EV"
                            }
                        },
                        "quantityKind": "https://qudt.org/vocab/quantitykind/Energy"
                    }
                },
                "electricalProperties": {
                    "resistivity": {
                        "quantityValue": {
                            "unit": {
                                "hasQuantityKind": "https://qudt.org/vocab/quantitykind/ElectricResistivity",
                                "sameAs": "https://qudt.org/vocab/unit/OHM-M"
                            }
                        },
                        "quantityKind": "https://qudt.org/vocab/quantitykind/ElectricResistivity"
                    },
                    "carrierDensity": {
                        "quantityValue": {
                            "unit": {
                                "hasQuantityKind": "https://qudt.org/vocab/quantitykind/ElectricChargeVolumeDensity",
                                "sameAs": "https://qudt.org/vocab/unit/C-PER-M3"
                            }
                        },
                        "quantityKind": "https://qudt.org/vocab/quantitykind/ElectricChargeVolumeDensity"
                    },
                    "mobility": {
                        "quantityValue": {
                            "unit": {
                                "hasQuantityKind": "https://qudt.org/vocab/quantitykind/ElectronMobility",
                                "sameAs": "https://qudt.org/vocab/unit/CentiM2-PER-V-SEC"
                            }
                        },
                        "quantityKind": "https://qudt.org/vocab/quantitykind/ElectronMobility"
                    }
                },
                "uniformity": {
                    "variation": {
                        "quantityValue": {
                            "unit": {
                                "hasQuantityKind": "https://qudt.org/vocab/quantitykind/DimensionlessRatio",
                                "sameAs": "https://qudt.org/vocab/unit/PERCENT"
                            }
                        },
                        "quantityKind": "https://qudt.org/vocab/quantitykind/DimensionlessRatio"
                    }
                },
                "conformality": {
                    "aspectRatio": {
                        "quantityValue": {
                            "unit": {
                                "hasQuantityKind": "https://qudt.org/vocab/quantitykind/DimensionlessRatio",
                                "sameAs": "https://qudt.org/vocab/unit/UNITLESS"
                            }
                        },
                        "quantityKind": "https://qudt.org/vocab/quantitykind/DimensionlessRatio"
                    }
                },
                "filmComposition": {
                    "elementalConcentration": {
                        "values": {
                            "quantityValue": {
                                "unit": {
                                    "hasQuantityKind": "https://qudt.org/vocab/quantitykind/DimensionlessRatio",
                                    "sameAs": "https://qudt.org/vocab/unit/PERCENT"
                                }
                            },
                            "quantityKind": "https://qudt.org/vocab/quantitykind/DimensionlessRatio"
                        }
                    },
                    "atomicRatio": {
                        "elements": [
                            "In",
                            "Ga",
                            "Zn"
                        ],
                        "value": "2:1:1.3"
                    }
                },
                "chemicalComposition": "InGaZnO",
                "crystallinity": {
                    "phase": "amorphous"
                },
                "roughness": {
                    "value": {
                        "quantityValue": {
                            "unit": {
                                "hasQuantityKind": "https://qudt.org/vocab/quantitykind/Length",
                                "sameAs": "https://qudt.org/vocab/unit/NanoM"
                            }
                        },
                        "quantityKind": "https://qudt.org/vocab/quantitykind/Length"
                    }
                },
                "filmDensity": {
                    "value": {
                        "quantityValue": {
                            "unit": {
                                "hasQuantityKind": "https://qudt.org/vocab/quantitykind/MassDensity",
                                "sameAs": "https://qudt.org/vocab/unit/GM-PER-DeciM3"
                            }
                        },
                        "quantityKind": "https://qudt.org/vocab/quantitykind/MassDensity"
                    }
                }
            },
            "deviceProperties": {
                "fieldEffectMobility": {
                    "quantityValue": {
                        "numericValue": 28.17,
                        "unit": {
                            "hasQuantityKind": "https://qudt.org/vocab/quantitykind/Mobility",
                            "sameAs": "https://qudt.org/vocab/unit/CentiM2-PER-V-SEC"
                        }
                    },
                    "quantityKind": "https://qudt.org/vocab/quantitykind/Mobility"
                },
                "thresholdVoltage": {
                    "quantityValue": {
                        "numericValue": 0.96,
                        "unit": {
                            "hasQuantityKind": "https://qudt.org/vocab/quantitykind/Voltage",
                            "sameAs": "https://qudt.org/vocab/unit/V"
                        }
                    },
                    "quantityKind": "https://qudt.org/vocab/quantitykind/Voltage"
                },
                "subthresholdSwing": {
                    "quantityValue": {
                        "numericValue": 0.2,
                        "unit": {
                            "hasQuantityKind": "https://qudt.org/vocab/quantitykind/ElectricPotential",
                            "sameAs": "https://qudt.org/vocab/unit/MilliV"
                        }
                    },
                    "quantityKind": "https://qudt.org/vocab/quantitykind/ElectricPotential"
                },
                "onOffRatio": {
                    "quantityValue": {
                        "unit": {
                            "hasQuantityKind": "https://qudt.org/vocab/quantitykind/DimensionlessRatio",
                            "sameAs": "https://qudt.org/vocab/unit/UNITLESS"
                        }
                    },
                    "quantityKind": "https://qudt.org/vocab/quantitykind/DimensionlessRatio"
                },
                "deviceStructure": "top-gate staggered a-IGZO devices"
            },
            "otherAspects": {
                "filmStability": true,
                "reproducibility": true
            }
        }
    ]
}

File: results/extracted-data/ALD/version1/ZnO-IGZO-papers/experimental-usecase/IGZO/AtomicLimits Database/In(PrNMe2)Me2 - GaMe3 - ZnEt2 - O2 plasma/qwen3-30b-a3b-instruct/1 Sheng et al.json
{
    "processes": [
        {
            "aldSystem": {
                "aldMethod": [
                    {
                        "compound": "InOx",
                        "method": "PEALD"
                    },
                    {
                        "compound": "ZnO",
                        "method": "PEALD"
                    },
                    {
                        "compound": "GaOx",
                        "method": "PEALD"
                    }
                ],
                "materialDeposited": "InGaZnO"
            },
            "reactantSelection": {
                "precursor": [
                    {
                        "compound": "InOx",
                        "precursor": "DADI"
                    },
                    {
                        "compound": "ZnO",
                        "precursor": "DEZ"
                    },
                    {
                        "compound": "GaOx",
                        "precursor": "TMGa"
                    }
                ],
                "coReactant": [
                    {
                        "compound": "InOx",
                        "coReactant": "O2 plasma"
                    },
                    {
                        "compound": "ZnO",
                        "coReactant": "O2 plasma"
                    },
                    {
                        "compound": "GaOx",
                        "coReactant": "O2 plasma"
                    }
                ],
                "carrierGas": "Ar",
                "purgingGas": "Ar"
            },
            "processParameters": {
                "reactor": {
                    "name": "PEALD reactor",
                    "manufacturer": "not specified"
                },
                "plasmaPower": {
                    "quantityValue": {
                        "numericValue": 50.0,
                        "unit": {
                            "hasQuantityKind": "https://qudt.org/vocab/quantitykind/Power",
                            "sameAs": "https://qudt.org/vocab/unit/W"
                        }
                    },
                    "quantityKind": "https://qudt.org/vocab/quantitykind/Power"
                },
                "substrate": "Si(100) substrate with a native oxide layer after acetone washing",
                "deliveryMethod": "Pulsed precursor delivery with Ar carrier gas",
                "temperature": {
                    "quantityValue": {
                        "numericValue": 200.0,
                        "unit": {
                            "hasQuantityKind": "https://qudt.org/vocab/quantitykind/Temperature",
                            "sameAs": "https://qudt.org/vocab/unit/DEG_C"
                        }
                    },
                    "quantityKind": "https://qudt.org/vocab/quantitykind/Temperature"
                },
                "pressure": {
                    "quantityValue": {
                        "numericValue": 0.1,
                        "unit": {
                            "hasQuantityKind": "https://qudt.org/vocab/quantitykind/ForcePerArea",
                            "sameAs": "https://qudt.org/vocab/unit/MilliM_HG"
                        }
                    },
                    "quantityKind": "https://qudt.org/vocab/quantitykind/ForcePerArea"
                },
                "thicknessControl": {
                    "growthPerCycle": {
                        "values": [
                            {
                                "compound": "InOx",
                                "value": {
                                    "quantityValue": {
                                        "numericValue": 0.08,
                                        "unit": {
                                            "hasQuantityKind": "https://qudt.org/vocab/quantitykind/Length",
                                            "sameAs": "https://qudt.org/vocab/unit/ANGSTROM"
                                        }
                                    },
                                    "quantityKind": "https://qudt.org/vocab/quantitykind/Length"
                                }
                            },
                            {
                                "compound": "GaOx",
                                "value": {
                                    "quantityValue": {
                                        "numericValue": 0.12,
                                        "unit": {
                                            "hasQuantityKind": "https://qudt.org/vocab/quantitykind/Length",
                                            "sameAs": "https://qudt.org/vocab/unit/ANGSTROM"
                                        }
                                    },
                                    "quantityKind": "https://qudt.org/vocab/quantitykind/Length"
                                }
                            },
                            {
                                "compound": "ZnO",
                                "value": {
                                    "quantityValue": {
                                        "numericValue": 0.22,
                                        "unit": {
                                            "hasQuantityKind": "https://qudt.org/vocab/quantitykind/Length",
                                            "sameAs": "https://qudt.org/vocab/unit/ANGSTROM"
                                        }
                                    },
                                    "quantityKind": "https://qudt.org/vocab/quantitykind/Length"
                                }
                            }
                        ],
                        "numberofCycles": {
                            "quantityValue": {
                                "numericValue": 20.0,
                                "unit": {
                                    "hasQuantityKind": "https://qudt.org/vocab/quantitykind/Count",
                                    "sameAs": "https://qudt.org/vocab/unit/UNITLESS"
                                }
                            },
                            "quantityKind": "https://qudt.org/vocab/quantitykind/Count"
                        },
                        "filmThickness": {
                            "quantityValue": {
                                "numericValue": 1.8,
                                "unit": {
                                    "hasQuantityKind": "https://qudt.org/vocab/quantitykind/Thickness",
                                    "sameAs": "https://qudt.org/vocab/unit/NanoM"
                                }
                            },
                            "quantityKind": "https://qudt.org/vocab/quantitykind/Thickness"
                        }
                    },
                    "saturation": true,
                    "nucleationPeriod": {
                        "quantityValue": {
                            "numericValue": 5.0,
                            "unit": {
                                "hasQuantityKind": "https://qudt.org/vocab/quantitykind/Count",
                                "sameAs": "https://qudt.org/vocab/unit/UNITLESS"
                            }
                        },
                        "quantityKind": "https://qudt.org/vocab/quantitykind/Count"
                    },
                    "dosingTime": [
                        {
                            "compound": "InOx",
                            "precursor": {
                                "quantityValue": {
                                    "numericValue": 100.0,
                                    "unit": {
                                        "hasQuantityKind": "https://qudt.org/vocab/quantitykind/Time",
                                        "sameAs": "https://qudt.org/vocab/unit/MilliSEC"
                                    }
                                },
                                "quantityKind": "https://qudt.org/vocab/quantitykind/Time"
                            },
                            "coReactant": {
                                "quantityValue": {
                                    "numericValue": 100.0,
                                    "unit": {
                                        "hasQuantityKind": "https://qudt.org/vocab/quantitykind/Time",
                                        "sameAs": "https://qudt.org/vocab/unit/MilliSEC"
                                    }
                                },
                                "quantityKind": "https://qudt.org/vocab/quantitykind/Time"
                            }
                        },
                        {
                            "compound": "ZnO",
                            "precursor": {
                                "quantityValue": {
                                    "numericValue": 100.0,
                                    "unit": {
                                        "hasQuantityKind": "https://qudt.org/vocab/quantitykind/Time",
                                        "sameAs": "https://qudt.org/vocab/unit/MilliSEC"
                                    }
                                },
                                "quantityKind": "https://qudt.org/vocab/quantitykind/Time"
                            },
                            "coReactant": {
                                "quantityValue": {
                                    "numericValue": 100.0,
                                    "unit": {
                                        "hasQuantityKind": "https://qudt.org/vocab/quantitykind/Time",
                                        "sameAs": "https://qudt.org/vocab/unit/MilliSEC"
                                    }
                                },
                                "quantityKind": "https://qudt.org/vocab/quantitykind/Time"
                            }
                        },
                        {
                            "compound": "GaOx",
                            "precursor": {
                                "quantityValue": {
                                    "numericValue": 100.0,
                                    "unit": {
                                        "hasQuantityKind": "https://qudt.org/vocab/quantitykind/Time",
                                        "sameAs": "https://qudt.org/vocab/unit/MilliSEC"
                                    }
                                },
                                "quantityKind": "https://qudt.org/vocab/quantitykind/Time"
                            },
                            "coReactant": {
                                "quantityValue": {
                                    "numericValue": 100.0,
                                    "unit": {
                                        "hasQuantityKind": "https://qudt.org/vocab/quantitykind/Time",
                                        "sameAs": "https://qudt.org/vocab/unit/MilliSEC"
                                    }
                                },
                                "quantityKind": "https://qudt.org/vocab/quantitykind/Time"
                            }
                        }
                    ],
                    "purgeTime": [
                        {
                            "compound": "InOx",
                            "precursor": {
                                "quantityValue": {
                                    "numericValue": 100.0,
                                    "unit": {
                                        "hasQuantityKind": "https://qudt.org/vocab/quantitykind/Time",
                                        "sameAs": "https://qudt.org/vocab/unit/MilliSEC"
                                    }
                                },
                                "quantityKind": "https://qudt.org/vocab/quantitykind/Time"
                            },
                            "coReactant": {
                                "quantityValue": {
                                    "numericValue": 100.0,
                                    "unit": {
                                        "hasQuantityKind": "https://qudt.org/vocab/quantitykind/Time",
                                        "sameAs": "https://qudt.org/vocab/unit/MilliSEC"
                                    }
                                },
                                "quantityKind": "https://qudt.org/vocab/quantitykind/Time"
                            }
                        },
                        {
                            "compound": "ZnO",
                            "precursor": {
                                "quantityValue": {
                                    "numericValue": 100.0,
                                    "unit": {
                                        "hasQuantityKind": "https://qudt.org/vocab/quantitykind/Time",
                                        "sameAs": "https://qudt.org/vocab/unit/MilliSEC"
                                    }
                                },
                                "quantityKind": "https://qudt.org/vocab/quantitykind/Time"
                            },
                            "coReactant": {
                                "quantityValue": {
                                    "numericValue": 100.0,
                                    "unit": {
                                        "hasQuantityKind": "https://qudt.org/vocab/quantitykind/Time",
                                        "sameAs": "https://qudt.org/vocab/unit/MilliSEC"
                                    }
                                },
                                "quantityKind": "https://qudt.org/vocab/quantitykind/Time"
                            }
                        },
                        {
                            "compound": "GaOx",
                            "precursor": {
                                "quantityValue": {
                                    "numericValue": 100.0,
                                    "unit": {
                                        "hasQuantityKind": "https://qudt.org/vocab/quantitykind/Time",
                                        "sameAs": "https://qudt.org/vocab/unit/MilliSEC"
                                    }
                                },
                                "quantityKind": "https://qudt.org/vocab/quantitykind/Time"
                            },
                            "coReactant": {
                                "quantityValue": {
                                    "numericValue": 100.0,
                                    "unit": {
                                        "hasQuantityKind": "https://qudt.org/vocab/quantitykind/Time",
                                        "sameAs": "https://qudt.org/vocab/unit/MilliSEC"
                                    }
                                },
                                "quantityKind": "https://qudt.org/vocab/quantitykind/Time"
                            }
                        }
                    ],
                    "flowRates": [
                        {
                            "compound": "InOx",
                            "precursorFlow": {
                                "quantityValue": {
                                    "numericValue": 10.0,
                                    "unit": {
                                        "hasQuantityKind": "https://qudt.org/vocab/quantitykind/MolarFlowRate",
                                        "sameAs": "https://qudt.org/vocab/unit/SCM-PER-MIN"
                                    }
                                },
                                "quantityKind": "https://qudt.org/vocab/quantitykind/MolarFlowRate"
                            },
                            "coReactantFlow": {
                                "quantityValue": {
                                    "numericValue": 50.0,
                                    "unit": {
                                        "hasQuantityKind": "https://qudt.org/vocab/quantitykind/MolarFlowRate",
                                        "sameAs": "https://qudt.org/vocab/unit/SCM-PER-MIN"
                                    }
                                },
                                "quantityKind": "https://qudt.org/vocab/quantitykind/MolarFlowRate"
                            },
                            "purgingGasFlow": {
                                "quantityValue": {
                                    "numericValue": 100.0,
                                    "unit": {
                                        "hasQuantityKind": "https://qudt.org/vocab/quantitykind/MolarFlowRate",
                                        "sameAs": "https://qudt.org/vocab/unit/SCM-PER-MIN"
                                    }
                                },
                                "quantityKind": "https://qudt.org/vocab/quantitykind/MolarFlowRate"
                            }
                        },
                        {
                            "compound": "ZnO",
                            "precursorFlow": {
                                "quantityValue": {
                                    "numericValue": 10.0,
                                    "unit": {
                                        "hasQuantityKind": "https://qudt.org/vocab/quantitykind/MolarFlowRate",
                                        "sameAs": "https://qudt.org/vocab/unit/SCM-PER-MIN"
                                    }
                                },
                                "quantityKind": "https://qudt.org/vocab/quantitykind/MolarFlowRate"
                            },
                            "coReactantFlow": {
                                "quantityValue": {
                                    "numericValue": 50.0,
                                    "unit": {
                                        "hasQuantityKind": "https://qudt.org/vocab/quantitykind/MolarFlowRate",
                                        "sameAs": "https://qudt.org/vocab/unit/SCM-PER-MIN"
                                    }
                                },
                                "quantityKind": "https://qudt.org/vocab/quantitykind/MolarFlowRate"
                            },
                            "purgingGasFlow": {
                                "quantityValue": {
                                    "numericValue": 100.0,
                                    "unit": {
                                        "hasQuantityKind": "https://qudt.org/vocab/quantitykind/MolarFlowRate",
                                        "sameAs": "https://qudt.org/vocab/unit/SCM-PER-MIN"
                                    }
                                },
                                "quantityKind": "https://qudt.org/vocab/quantitykind/MolarFlowRate"
                            }
                        },
                        {
                            "compound": "GaOx",
                            "precursorFlow": {
                                "quantityValue": {
                                    "numericValue": 10.0,
                                    "unit": {
                                        "hasQuantityKind": "https://qudt.org/vocab/quantitykind/MolarFlowRate",
                                        "sameAs": "https://qudt.org/vocab/unit/SCM-PER-MIN"
                                    }
                                },
                                "quantityKind": "https://qudt.org/vocab/quantitykind/MolarFlowRate"
                            },
                            "coReactantFlow": {
                                "quantityValue": {
                                    "numericValue": 50.0,
                                    "unit": {
                                        "hasQuantityKind": "https://qudt.org/vocab/quantitykind/MolarFlowRate",
                                        "sameAs": "https://qudt.org/vocab/unit/SCM-PER-MIN"
                                    }
                                },
                                "quantityKind": "https://qudt.org/vocab/quantitykind/MolarFlowRate"
                            },
                            "purgingGasFlow": {
                                "quantityValue": {
                                    "numericValue": 100.0,
                                    "unit": {
                                        "hasQuantityKind": "https://qudt.org/vocab/quantitykind/MolarFlowRate",
                                        "sameAs": "https://qudt.org/vocab/unit/SCM-PER-MIN"
                                    }
                                },
                                "quantityKind": "https://qudt.org/vocab/quantitykind/MolarFlowRate"
                            }
                        }
                    ],
                    "filmThickness": {
                        "quantityValue": {
                            "numericValue": 1.8,
                            "unit": {
                                "hasQuantityKind": "https://qudt.org/vocab/quantitykind/Thickness",
                                "sameAs": "https://qudt.org/vocab/unit/NanoM"
                            }
                        },
                        "quantityKind": "https://qudt.org/vocab/quantitykind/Thickness"
                    }
                },
                "supercycleDesign": {
                    "numberofSubcycles": [
                        {
                            "compound": "InOx",
                            "count": {
                                "quantityValue": {
                                    "numericValue": 20.0,
                                    "unit": {
                                        "hasQuantityKind": "https://qudt.org/vocab/quantitykind/Count",
                                        "sameAs": "https://qudt.org/vocab/unit/UNITLESS"
                                    }
                                },
                                "quantityKind": "https://qudt.org/vocab/quantitykind/Count"
                            }
                        },
                        {
                            "compound": "ZnO",
                            "count": {
                                "quantityValue": {
                                    "numericValue": 1.0,
                                    "unit": {
                                        "hasQuantityKind": "https://qudt.org/vocab/quantitykind/Count",
                                        "sameAs": "https://qudt.org/vocab/unit/UNITLESS"
                                    }
                                },
                                "quantityKind": "https://qudt.org/vocab/quantitykind/Count"
                            }
                        },
                        {
                            "compound": "GaOx",
                            "count": {
                                "quantityValue": {
                                    "numericValue": 1.0,
                                    "unit": {
                                        "hasQuantityKind": "https://qudt.org/vocab/quantitykind/Count",
                                        "sameAs": "https://qudt.org/vocab/unit/UNITLESS"
                                    }
                                },
                                "quantityKind": "https://qudt.org/vocab/quantitykind/Count"
                            }
                        }
                    ],
                    "subcycleSequence": [
                        "InOx",
                        "ZnO",
                        "GaOx"
                    ]
                }
            },
            "materialProperties": {
                "opticalProperties": {
                    "refractiveIndex": {
                        "quantityValue": {
                            "numericValue": 1.8,
                            "unit": {
                                "hasQuantityKind": "https://qudt.org/vocab/quantitykind/RefractiveIndex",
                                "sameAs": "https://qudt.org/vocab/unit/UNITLESS"
                            }
                        },
                        "quantityKind": "https://qudt.org/vocab/quantitykind/RefractiveIndex"
                    },
                    "absorptionCoefficient": {
                        "quantityValue": {
                            "numericValue": 0.01,
                            "unit": {
                                "hasQuantityKind": "https://qudt.org/vocab/quantitykind/TransmittanceDensity",
                                "sameAs": "https://qudt.org/vocab/unit/UNITLESS"
                            }
                        },
                        "quantityKind": "https://qudt.org/vocab/quantitykind/TransmittanceDensity"
                    },
                    "bandGap": {
                        "quantityValue": {
                            "numericValue": 2.67,
                            "unit": {
                                "hasQuantityKind": "https://qudt.org/vocab/quantitykind/Energy",
                                "sameAs": "https://qudt.org/vocab/unit/EV"
                            }
                        },
                        "quantityKind": "https://qudt.org/vocab/quantitykind/Energy"
                    },
                    "characterizationMethod": "UV-Vis spectrophotometry"
                },
                "electricalProperties": {
                    "resistivity": {
                        "quantityValue": {
                            "numericValue": 0.0012,
                            "unit": {
                                "hasQuantityKind": "https://qudt.org/vocab/quantitykind/ElectricResistivity",
                                "sameAs": "https://qudt.org/vocab/unit/OHM-M"
                            }
                        },
                        "quantityKind": "https://qudt.org/vocab/quantitykind/ElectricResistivity"
                    },
                    "carrierDensity": {
                        "quantityValue": {
                            "numericValue": 7.1e+17,
                            "unit": {
                                "hasQuantityKind": "https://qudt.org/vocab/quantitykind/ElectricChargeVolumeDensity",
                                "sameAs": "https://qudt.org/vocab/unit/PER-M3"
                            }
                        },
                        "quantityKind": "https://qudt.org/vocab/quantitykind/ElectricChargeVolumeDensity"
                    },
                    "mobility": {
                        "quantityValue": {
                            "numericValue": 74.3,
                            "unit": {
                                "hasQuantityKind": "https://qudt.org/vocab/quantitykind/ElectronMobility",
                                "sameAs": "https://qudt.org/vocab/unit/CentiM2-PER-V-SEC"
                            }
                        },
                        "quantityKind": "https://qudt.org/vocab/quantitykind/ElectronMobility"
                    },
                    "characterizationMethod": "Hall measurements"
                },
                "uniformity": {
                    "variation": {
                        "quantityValue": {
                            "numericValue": 2.5,
                            "unit": {
                                "hasQuantityKind": "https://qudt.org/vocab/quantitykind/DimensionlessRatio",
                                "sameAs": "https://qudt.org/vocab/unit/PERCENT"
                            }
                        },
                        "quantityKind": "https://qudt.org/vocab/quantitykind/DimensionlessRatio"
                    }
                },
                "conformality": {
                    "aspectRatio": {
                        "quantityValue": {
                            "numericValue": 10.0,
                            "unit": {
                                "hasQuantityKind": "https://qudt.org/vocab/quantitykind/DimensionlessRatio",
                                "sameAs": "https://qudt.org/vocab/unit/UNITLESS"
                            }
                        },
                        "quantityKind": "https://qudt.org/vocab/quantitykind/DimensionlessRatio"
                    }
                },
                "filmComposition": {
                    "elementalConcentration": {
                        "values": {
                            "quantityValue": {
                                "numericValue": 22.9,
                                "unit": {
                                    "hasQuantityKind": "https://qudt.org/vocab/quantitykind/DimensionlessRatio",
                                    "sameAs": "https://qudt.org/vocab/unit/PERCENT"
                                }
                            },
                            "quantityKind": "https://qudt.org/vocab/quantitykind/DimensionlessRatio"
                        },
                        "characterizationMethod": "XPS depth profile analysis"
                    },
                    "atomicRatio": {
                        "elements": [
                            "In",
                            "Ga",
                            "Zn"
                        ],
                        "value": "2.8:1.7:1",
                        "characterizationMethod": "XPS depth profile analysis"
                    }
                },
                "chemicalComposition": "InGaZnO",
                "crystallinity": {
                    "phase": "amorphous",
                    "characterizationMethod": "XRD and TEM"
                },
                "roughness": {
                    "value": {
                        "quantityValue": {
                            "numericValue": 0.51,
                            "unit": {
                                "hasQuantityKind": "https://qudt.org/vocab/quantitykind/Length",
                                "sameAs": "https://qudt.org/vocab/unit/NanoM"
                            }
                        },
                        "quantityKind": "https://qudt.org/vocab/quantitykind/Length"
                    },
                    "characterizationMethod": "GIXRR"
                },
                "filmDensity": {
                    "value": {
                        "quantityValue": {
                            "numericValue": 6.76,
                            "unit": {
                                "hasQuantityKind": "https://qudt.org/vocab/quantitykind/MassDensity",
                                "sameAs": "https://qudt.org/vocab/unit/GM-PER-DeciM3"
                            }
                        },
                        "quantityKind": "https://qudt.org/vocab/quantitykind/MassDensity"
                    },
                    "characterizationMethod": "GIXRR"
                }
            },
            "deviceProperties": {
                "fieldEffectMobility": {
                    "quantityValue": {
                        "numericValue": 74.3,
                        "unit": {
                            "hasQuantityKind": "https://qudt.org/vocab/quantitykind/Mobility",
                            "sameAs": "https://qudt.org/vocab/unit/CentiM2-PER-V-SEC"
                        }
                    },
                    "quantityKind": "https://qudt.org/vocab/quantitykind/Mobility"
                },
                "thresholdVoltage": {
                    "quantityValue": {
                        "numericValue": -1.3,
                        "unit": {
                            "hasQuantityKind": "https://qudt.org/vocab/quantitykind/Voltage",
                            "sameAs": "https://qudt.org/vocab/unit/V"
                        }
                    },
                    "quantityKind": "https://qudt.org/vocab/quantitykind/Voltage"
                },
                "subthresholdSwing": {
                    "quantityValue": {
                        "numericValue": 0.26,
                        "unit": {
                            "hasQuantityKind": "https://qudt.org/vocab/quantitykind/ElectricPotential",
                            "sameAs": "https://qudt.org/vocab/unit/MilliV"
                        }
                    },
                    "quantityKind": "https://qudt.org/vocab/quantitykind/ElectricPotential"
                },
                "onOffRatio": {
                    "quantityValue": {
                        "numericValue": 890000000.0,
                        "unit": {
                            "hasQuantityKind": "https://qudt.org/vocab/quantitykind/DimensionlessRatio",
                            "sameAs": "https://qudt.org/vocab/unit/UNITLESS"
                        }
                    },
                    "quantityKind": "https://qudt.org/vocab/quantitykind/DimensionlessRatio"
                },
                "deviceStructure": "bottom-gate top-contact"
            },
            "otherAspects": {
                "safety": "Use of volatile and pyrophoric precursors (DADI, DEZ, TMGa) requires strict safety protocols including fume hoods and inert atmosphere handling.",
                "filmStability": true,
                "reproducibility": true
            }
        }
    ]
}
