Repository: sciknoworg/scikgextract

# 📋 Overview

SciKGExtract is an agentic framework for extracting structured scientific knowledge from research papers using Large Language Models (LLMs). Given a target domain described by a semantic schema, the system orchestrates a multi-stage LangGraph workflow that extracts, validates, normalizes, and iteratively refines structured JSON from scientific text.

The framework is domain-agnostic and has been applied to both **materials science** (Atomic Layer Deposition, PolyIE and PcMSP) and **biomedical NLP** benchmarks (BC5CDR and BioRED).

File: results/extracted-data/ALD/version1/ZnO-IGZO-papers/experimental-usecase/IGZO/AtomicLimits Database/In(PrNMe2)Me2 - GaMe3 - ZnEt2 - O2 plasma/qwen3-30b-a3b-instruct/2 Jeong et al.json
{
    "processes": [
        {
            "aldSystem": {
                "aldMethod": [
                    {
                        "compound": "In2O3",
                        "method": "PEALD"
                    },
                    {
                        "compound": "ZnO",
                        "method": "PEALD"
                    },
                    {
                        "compound": "Ga2O3",
                        "method": "PEALD"
                    }
                ],
                "materialDeposited": "InGaZnO"
            },
            "reactantSelection": {
                "precursor": [
                    {
                        "compound": "In2O3",
                        "precursor": "DADI"
                    },
                    {
                        "compound": "ZnO",
                        "precursor": "DEZ"
                    },
                    {
                        "compound": "Ga2O3",
                        "precursor": "TMGa"
                    }
                ],
                "coReactant": [
                    {
                        "compound": "In2O3",
                        "coReactant": "O2/Ar"
                    },
                    {
                        "compound": "ZnO",
                        "coReactant": "O2/Ar"
                    },
                    {
                        "compound": "Ga2O3",
                        "coReactant": "O2/Ar"
                    }
                ],
                "carrierGas": "Ar",
                "purgingGas": "Ar"
            },
            "processParameters": {
                "reactor": {
                    "name": "PEALD reactor",
                    "manufacturer": "Hanyang University"
                },
                "plasmaPower": {
                    "quantityValue": {
                        "numericValue": 300.0,
                        "unit": {
                            "hasQuantityKind": "https://qudt.org/vocab/quantitykind/Power",
                            "sameAs": "https://qudt.org/vocab/unit/W"
                        }
                    },
                    "quantityKind": "https://qudt.org/vocab/quantitykind/Power"
                },
                "substrate": "thermally oxidized silicon dioxide (100 nm) wafers",
                "deliveryMethod": "gas delivery system",
                "temperature": {
                    "quantityValue": {
                        "numericValue": 200.0,
                        "unit": {
                            "hasQuantityKind": "https://qudt.org/vocab/quantitykind/Temperature",
                            "sameAs": "https://qudt.org/vocab/unit/DEG_C"
                        }
                    },
                    "quantityKind": "https://qudt.org/vocab/quantitykind/Temperature"
                },
                "pressure": {
                    "quantityValue": {
                        "numericValue": 1.0,
                        "unit": {
                            "hasQuantityKind": "https://qudt.org/vocab/quantitykind/ForcePerArea",
                            "sameAs": "https://qudt.org/vocab/unit/MilliM_HG"
                        }
                    },
                    "quantityKind": "https://qudt.org/vocab/quantitykind/ForcePerArea"
                },
                "thicknessControl": {
                    "growthPerCycle": {
                        "values": [
                            {
                                "compound": "In2O3",
                                "value": {
                                    "quantityValue": {
                                        "numericValue": 0.87,
                                        "unit": {
                                            "hasQuantityKind": "https://qudt.org/vocab/quantitykind/Length",
                                            "sameAs": "https://qudt.org/vocab/unit/ANGSTROM"
                                        }
                                    },
                                    "quantityKind": "https://qudt.org/vocab/quantitykind/Length"
                                }
                            },
                            {
                                "compound": "ZnO",
                                "value": {
                                    "quantityValue": {
                                        "numericValue": 1.97,
                                        "unit": {
                                            "hasQuantityKind": "https://qudt.org/vocab/quantitykind/Length",
                                            "sameAs": "https://qudt.org/vocab/unit/ANGSTROM"
                                        }
                                    },
                                    "quantityKind": "https://qudt.org/vocab/quantitykind/Length"
                                }
                            },
                            {
                                "compound": "Ga2O3",
                                "value": {
                                    "quantityValue": {
                                        "numericValue": 1.28,
                                        "unit": {
                                            "hasQuantityKind": "https://qudt.org/vocab/quantitykind/Length",
                                            "sameAs": "https://qudt.org/vocab/unit/ANGSTROM"
                                        }
                                    },
                                    "quantityKind": "https://qudt.org/vocab/quantitykind/Length"
                                }
                            }
                        ],
                        "numberofCycles": {
                            "quantityValue": {
                                "numericValue": 14.0,
                                "unit": {
                                    "hasQuantityKind": "https://qudt.org/vocab/quantitykind/Count",
                                    "sameAs": "https://qudt.org/vocab/unit/UNITLESS"
                                }
                            },
                            "quantityKind": "https://qudt.org/vocab/quantitykind/Count"
                        },
                        "filmThickness": {
                            "quantityValue": {
                                "numericValue": 5.0,
                                "unit": {
                                    "hasQuantityKind": "https://qudt.org/vocab/quantitykind/Thickness",
                                    "sameAs": "https://qudt.org/vocab/unit/NanoM"
                                }
                            },
                            "quantityKind": "https://qudt.org/vocab/quantitykind/Thickness"
                        }
                    },
                    "saturation": true,
                    "nucleationPeriod": {
                        "quantityValue": {
                            "numericValue": 5.0,
                            "unit": {
                                "hasQuantityKind": "https://qudt.org/vocab/quantitykind/Count",
                                "sameAs": "https://qudt.org/vocab/unit/UNITLESS"
                            }
                        },
                        "quantityKind": "https://qudt.org/vocab/quantitykind/Count"
                    },
                    "dosingTime": [
                        {
                            "compound": "In2O3",
                            "precursor": {
                                "quantityValue": {
                                    "numericValue": 100.0,
                                    "unit": {
                                        "hasQuantityKind": "https://qudt.org/vocab/quantitykind/Time",
                                        "sameAs": "https://qudt.org/vocab/unit/MilliSEC"
                                    }
                                },
                                "quantityKind": "https://qudt.org/vocab/quantitykind/Time"
                            },
                            "coReactant": {
                                "quantityValue": {
                                    "numericValue": 100.0,
                                    "unit": {
                                        "hasQuantityKind": "https://qudt.org/vocab/quantitykind/Time",
                                        "sameAs": "https://qudt.org/vocab/unit/MilliSEC"
                                    }
                                },
                                "quantityKind": "https://qudt.org/vocab/quantitykind/Time"
                            }
                        },
                        {
                            "compound": "ZnO",
                            "precursor": {
                                "quantityValue": {
                                    "numericValue": 100.0,
                                    "unit": {
                                        "hasQuantityKind": "https://qudt.org/vocab/quantitykind/Time",
                                        "sameAs": "https://qudt.org/vocab/unit/MilliSEC"
                                    }
                                },
                                "quantityKind": "https://qudt.org/vocab/quantitykind/Time"
                            },
                            "coReactant": {
                                "quantityValue": {
                                    "numericValue": 100.0,
                                    "unit": {
                                        "hasQuantityKind": "https://qudt.org/vocab/quantitykind/Time",
                                        "sameAs": "https://qudt.org/vocab/unit/MilliSEC"
                                    }
                                },
                                "quantityKind": "https://qudt.org/vocab/quantitykind/Time"
                            }
                        },
                        {
                            "compound": "Ga2O3",
                            "precursor": {
                                "quantityValue": {
                                    "numericValue": 100.0,
                                    "unit": {
                                        "hasQuantityKind": "https://qudt.org/vocab/quantitykind/Time",
                                        "sameAs": "https://qudt.org/vocab/unit/MilliSEC"
                                    }
                                },
                                "quantityKind": "https://qudt.org/vocab/quantitykind/Time"
                            },
                            "coReactant": {
                                "quantityValue": {
                                    "numericValue": 100.0,
                                    "unit": {
                                        "hasQuantityKind": "https://qudt.org/vocab/quantitykind/Time",
                                        "sameAs": "https://qudt.org/vocab/unit/MilliSEC"
                                    }
                                },
                                "quantityKind": "https://qudt.org/vocab/quantitykind/Time"
                            }
                        }
                    ],
                    "purgeTime": [
                        {
                            "compound": "In2O3",
                            "precursor": {
                                "quantityValue": {
                                    "numericValue": 100.0,
                                    "unit": {
                                        "hasQuantityKind": "https://qudt.org/vocab/quantitykind/Time",
                                        "sameAs": "https://qudt.org/vocab/unit/MilliSEC"
                                    }
                                },
                                "quantityKind": "https://qudt.org/vocab/quantitykind/Time"
                            },
                            "coReactant": {
                                "quantityValue": {
                                    "numericValue": 100.0,
                                    "unit": {
                                        "hasQuantityKind": "https://qudt.org/vocab/quantitykind/Time",
                                        "sameAs": "https://qudt.org/vocab/unit/MilliSEC"
                                    }
                                },
                                "quantityKind": "https://qudt.org/vocab/quantitykind/Time"
                            }
                        },
                        {
                            "compound": "ZnO",
                            "precursor": {
                                "quantityValue": {
                                    "numericValue": 100.0,
                                    "unit": {
                                        "hasQuantityKind": "https://qudt.org/vocab/quantitykind/Time",
                                        "sameAs": "https://qudt.org/vocab/unit/MilliSEC"
                                    }
                                },
                                "quantityKind": "https://qudt.org/vocab/quantitykind/Time"
                            },
                            "coReactant": {
                                "quantityValue": {
                                    "numericValue": 100.0,
                                    "unit": {
                                        "hasQuantityKind": "https://qudt.org/vocab/quantitykind/Time",
                                        "sameAs": "https://qudt.org/vocab/unit/MilliSEC"
                                    }
                                },
                                "quantityKind": "https://qudt.org/vocab/quantitykind/Time"
                            }
                        },
                        {
                            "compound": "Ga2O3",
                            "precursor": {
                                "quantityValue": {
                                    "numericValue": 100.0,
                                    "unit": {
                                        "hasQuantityKind": "https://qudt.org/vocab/quantitykind/Time",
                                        "sameAs": "https://qudt.org/vocab/unit/MilliSEC"
                                    }
                                },
                                "quantityKind": "https://qudt.org/vocab/quantitykind/Time"
                            },
                            "coReactant": {
                                "quantityValue": {
                                    "numericValue": 100.0,
                                    "unit": {
                                        "hasQuantityKind": "https://qudt.org/vocab/quantitykind/Time",
                                        "sameAs": "https://qudt.org/vocab/unit/MilliSEC"
                                    }
                                },
                                "quantityKind": "https://qudt.org/vocab/quantitykind/Time"
                            }
                        }
                    ],
                    "flowRates": [
                        {
                            "compound": "In2O3",
                            "precursorFlow": {
                                "quantityValue": {
                                    "numericValue": 10.0,
                                    "unit": {
                                        "hasQuantityKind": "https://qudt.org/vocab/quantitykind/MolarFlowRate",
                                        "sameAs": "https://qudt.org/vocab/unit/SCM-PER-MIN"
                                    }
                                },
                                "quantityKind": "https://qudt.org/vocab/quantitykind/MolarFlowRate"
                            },
                            "coReactantFlow": {
                                "quantityValue": {
                                    "numericValue": 100.0,
                                    "unit": {
                                        "hasQuantityKind": "https://qudt.org/vocab/quantitykind/MolarFlowRate",
                                        "sameAs": "https://qudt.org/vocab/unit/SCM-PER-MIN"
                                    }
                                },
                                "quantityKind": "https://qudt.org/vocab/quantitykind/MolarFlowRate"
                            },
                            "purgingGasFlow": {
                                "quantityValue": {
                                    "numericValue": 100.0,
                                    "unit": {
                                        "hasQuantityKind": "https://qudt.org/vocab/quantitykind/MolarFlowRate",
                                        "sameAs": "https://qudt.org/vocab/unit/SCM-PER-MIN"
                                    }
                                },
                                "quantityKind": "https://qudt.org/vocab/quantitykind/MolarFlowRate"
                            }
                        },
                        {
                            "compound": "ZnO",
                            "precursorFlow": {
                                "quantityValue": {
                                    "numericValue": 10.0,
                                    "unit": {
                                        "hasQuantityKind": "https://qudt.org/vocab/quantitykind/MolarFlowRate",
                                        "sameAs": "https://qudt.org/vocab/unit/SCM-PER-MIN"
                                    }
                                },
                                "quantityKind": "https://qudt.org/vocab/quantitykind/MolarFlowRate"
                            },
                            "coReactantFlow": {
                                "quantityValue": {
                                    "numericValue": 100.0,
                                    "unit": {
                                        "hasQuantityKind": "https://qudt.org/vocab/quantitykind/MolarFlowRate",
                                        "sameAs": "https://qudt.org/vocab/unit/SCM-PER-MIN"
                                    }
                                },
                                "quantityKind": "https://qudt.org/vocab/quantitykind/MolarFlowRate"
                            },
                            "purgingGasFlow": {
                                "quantityValue": {
                                    "numericValue": 100.0,
                                    "unit": {
                                        "hasQuantityKind": "https://qudt.org/vocab/quantitykind/MolarFlowRate",
                                        "sameAs": "https://qudt.org/vocab/unit/SCM-PER-MIN"
                                    }
                                },
                                "quantityKind": "https://qudt.org/vocab/quantitykind/MolarFlowRate"
                            }
                        },
                        {
                            "compound": "Ga2O3",
                            "precursorFlow": {
                                "quantityValue": {
                                    "numericValue": 10.0,
                                    "unit": {
                                        "hasQuantityKind": "https://qudt.org/vocab/quantitykind/MolarFlowRate",
                                        "sameAs": "https://qudt.org/vocab/unit/SCM-PER-MIN"
                                    }
                                },
                                "quantityKind": "https://qudt.org/vocab/quantitykind/MolarFlowRate"
                            },
                            "coReactantFlow": {
                                "quantityValue": {
                                    "numericValue": 100.0,
                                    "unit": {
                                        "hasQuantityKind": "https://qudt.org/vocab/quantitykind/MolarFlowRate",
                                        "sameAs": "https://qudt.org/vocab/unit/SCM-PER-MIN"
                                    }
                                },
                                "quantityKind": "https://qudt.org/vocab/quantitykind/MolarFlowRate"
                            },
                            "purgingGasFlow": {
                                "quantityValue": {
                                    "numericValue": 100.0,
                                    "unit": {
                                        "hasQuantityKind": "https://qudt.org/vocab/quantitykind/MolarFlowRate",
                                        "sameAs": "https://qudt.org/vocab/unit/SCM-PER-MIN"
                                    }
                                },
                                "quantityKind": "https://qudt.org/vocab/quantitykind/MolarFlowRate"
                            }
                        }
                    ],
                    "filmThickness": {
                        "quantityValue": {
                            "numericValue": 5.0,
                            "unit": {
                                "hasQuantityKind": "https://qudt.org/vocab/quantitykind/Thickness",
                                "sameAs": "https://qudt.org/vocab/unit/NanoM"
                            }
                        },
                        "quantityKind": "https://qudt.org/vocab/quantitykind/Thickness"
                    }
                },
                "supercycleDesign": {
                    "numberofSubcycles": [
                        {
                            "compound": "In2O3",
                            "count": {
                                "quantityValue": {
                                    "numericValue": 12.0,
                                    "unit": {
                                        "hasQuantityKind": "https://qudt.org/vocab/quantitykind/Count",
                                        "sameAs": "https://qudt.org/vocab/unit/UNITLESS"
                                    }
                                },
                                "quantityKind": "https://qudt.org/vocab/quantitykind/Count"
                            }
                        },
                        {
                            "compound": "ZnO",
                            "count": {
                                "quantityValue": {
                                    "numericValue": 1.0,
                                    "unit": {
                                        "hasQuantityKind": "https://qudt.org/vocab/quantitykind/Count",
                                        "sameAs": "https://qudt.org/vocab/unit/UNITLESS"
                                    }
                                },
                                "quantityKind": "https://qudt.org/vocab/quantitykind/Count"
                            }
                        },
                        {
                            "compound": "Ga2O3",
                            "count": {
                                "quantityValue": {
                                    "numericValue": 1.0,
                                    "unit": {
                                        "hasQuantityKind": "https://qudt.org/vocab/quantitykind/Count",
                                        "sameAs": "https://qudt.org/vocab/unit/UNITLESS"
                                    }
                                },
                                "quantityKind": "https://qudt.org/vocab/quantitykind/Count"
                            }
                        }
                    ],
                    "subcycleSequence": [
                        "In2O3",
                        "ZnO",
                        "Ga2O3"
                    ]
                }
            },
            "materialProperties": {
                "opticalProperties": {
                    "refractiveIndex": {
                        "quantityValue": {
                            "numericValue": 1.8,
                            "unit": {
                                "hasQuantityKind": "https://qudt.org/vocab/quantitykind/RefractiveIndex",
                                "sameAs": "https://qudt.org/vocab/unit/UNITLESS"
                            }
                        },
                        "quantityKind": "https://qudt.org/vocab/quantitykind/RefractiveIndex"
                    },
                    "absorptionCoefficient": {
                        "quantityValue": {
                            "numericValue": 0.01,
                            "unit": {
                                "hasQuantityKind": "https://qudt.org/vocab/quantitykind/TransmittanceDensity",
                                "sameAs": "https://qudt.org/vocab/unit/UNITLESS"
                            }
                        },
                        "quantityKind": "https://qudt.org/vocab/quantitykind/TransmittanceDensity"
                    },
                    "bandGap": {
                        "quantityValue": {
                            "numericValue": 3.25,
                            "unit": {
                                "hasQuantityKind": "https://qudt.org/vocab/quantitykind/Energy",
                                "sameAs": "https://qudt.org/vocab/unit/EV"
                            }
                        },
                        "quantityKind": "https://qudt.org/vocab/quantitykind/Energy"
                    },
                    "characterizationMethod": "spectroscopic ellipsometry"
                },
                "electricalProperties": {
                    "resistivity": {
                        "quantityValue": {
                            "numericValue": 0.001,
                            "unit": {
                                "hasQuantityKind": "https://qudt.org/vocab/quantitykind/ElectricResistivity",
                                "sameAs": "https://qudt.org/vocab/unit/OHM-M"
                            }
                        },
                        "quantityKind": "https://qudt.org/vocab/quantitykind/ElectricResistivity"
                    },
                    "carrierDensity": {
                        "quantityValue": {
                            "numericValue": 1e+18,
                            "unit": {
                                "hasQuantityKind": "https://qudt.org/vocab/quantitykind/ElectricChargeVolumeDensity",
                                "sameAs": "https://qudt.org/vocab/unit/C-PER-M3"
                            }
                        },
                        "quantityKind": "https://qudt.org/vocab/quantitykind/ElectricChargeVolumeDensity"
                    },
                    "mobility": {
                        "quantityValue": {
                            "numericValue": 40.86,
                            "unit": {
                                "hasQuantityKind": "https://qudt.org/vocab/quantitykind/ElectronMobility",
                                "sameAs": "https://qudt.org/vocab/unit/CentiM2-PER-V-SEC"
                            }
                        },
                        "quantityKind": "https://qudt.org/vocab/quantitykind/ElectronMobility"
                    },
                    "characterizationMethod": "Hall measurements"
                },
                "uniformity": {
                    "variation": {
                        "quantityValue": {
                            "numericValue": 2.0,
                            "unit": {
                                "hasQuantityKind": "https://qudt.org/vocab/quantitykind/DimensionlessRatio",
                                "sameAs": "https://qudt.org/vocab/unit/PERCENT"
                            }
                        },
                        "quantityKind": "https://qudt.org/vocab/quantitykind/DimensionlessRatio"
                    }
                },
                "conformality": {
                    "aspectRatio": {
                        "quantityValue": {
                            "numericValue": 10.0,
                            "unit": {
                                "hasQuantityKind": "https://qudt.org/vocab/quantitykind/DimensionlessRatio",
                                "sameAs": "https://qudt.org/vocab/unit/UNITLESS"
                            }
                        },
                        "quantityKind": "https://qudt.org/vocab/quantitykind/DimensionlessRatio"
                    }
                },
                "filmComposition": {
                    "elementalConcentration": {
                        "values": {
                            "quantityValue": {
                                "numericValue": 1.0,
                                "unit": {
                                    "hasQuantityKind": "https://qudt.org/vocab/quantitykind/DimensionlessRatio",
                                    "sameAs": "https://qudt.org/vocab/unit/PERCENT"
                                }
                            },
                            "quantityKind": "https://qudt.org/vocab/quantitykind/DimensionlessRatio"
                        },
                        "characterizationMethod": "XPS depth profile analysis"
                    },
                    "atomicRatio": {
                        "elements": [
                            "In",
                            "Ga",
                            "Zn"
                        ],
                        "value": "12:1:1",
                        "characterizationMethod": "XPS depth profile analysis"
                    }
                },
                "chemicalComposition": "InGaZnO",
                "crystallinity": {
                    "phase": "highly oriented crystalline",
                    "characterizationMethod": "GIWAXS"
                },
                "roughness": {
                    "value": {
                        "quantityValue": {
                            "numericValue": 1.2,
                            "unit": {
                                "hasQuantityKind": "https://qudt.org/vocab/quantitykind/Length",
                                "sameAs": "https://qudt.org/vocab/unit/NanoM"
                            }
                        },
                        "quantityKind": "https://qudt.org/vocab/quantitykind/Length"
                    },
                    "characterizationMethod": "AFM"
                },
                "filmDensity": {
                    "value": {
                        "quantityValue": {
                            "numericValue": 6.89,
                            "unit": {
                                "hasQuantityKind": "https://qudt.org/vocab/quantitykind/MassDensity",
                                "sameAs": "https://qudt.org/vocab/unit/GM-PER-DeciM3"
                            }
                        },
                        "quantityKind": "https://qudt.org/vocab/quantitykind/MassDensity"
                    },
                    "characterizationMethod": "XRR"
                }
            },
            "deviceProperties": {
                "fieldEffectMobility": {
                    "quantityValue": {
                        "numericValue": 40.86,
                        "unit": {
                            "hasQuantityKind": "https://qudt.org/vocab/quantitykind/Mobility",
                            "sameAs": "https://qudt.org/vocab/unit/CentiM2-PER-V-SEC"
                        }
                    },
                    "quantityKind": "https://qudt.org/vocab/quantitykind/Mobility"
                },
                "thresholdVoltage": {
                    "quantityValue": {
                        "numericValue": 0.19,
                        "unit": {
                            "hasQuantityKind": "https://qudt.org/vocab/quantitykind/Voltage",
                            "sameAs": "https://qudt.org/vocab/unit/V"
                        }
                    },
                    "quantityKind": "https://qudt.org/vocab/quantitykind/Voltage"
                },
                "subthresholdSwing": {
                    "quantityValue": {
                        "numericValue": 68.0,
                        "unit": {
                            "hasQuantityKind": "https://qudt.org/vocab/quantitykind/ElectricPotential",
                            "sameAs": "https://qudt.org/vocab/unit/MilliV"
                        }
                    },
                    "quantityKind": "https://qudt.org/vocab/quantitykind/ElectricPotential"
                },
                "onOffRatio": {
                    "quantityValue": {
                        "numericValue": 10000000.0,
                        "unit": {
                            "hasQuantityKind": "https://qudt.org/vocab/quantitykind/DimensionlessRatio",
                            "sameAs": "https://qudt.org/vocab/unit/UNITLESS"
                        }
                    },
                    "quantityKind": "https://qudt.org/vocab/quantitykind/DimensionlessRatio"
                },
                "deviceStructure": "bottom-gate IGZO TFT"
            },
            "otherAspects": {
                "safety": "Use of inert gases and proper ventilation required.",
                "filmStability": true,
                "reproducibility": true
            }
        }
    ]
}
