Repository: sciknoworg/scikgextract

# 📋 Overview

SciKGExtract is an agentic framework for extracting structured scientific knowledge from research papers using Large Language Models (LLMs). Given a target domain described by a semantic schema, the system orchestrates a multi-stage LangGraph workflow that extracts, validates, normalizes, and iteratively refines structured JSON from scientific text.

The framework is domain-agnostic and has been applied to both **materials science** (Atomic Layer Deposition, PolyIE and PcMSP) and **biomedical NLP** benchmarks (BC5CDR and BioRED).

File: results/extracted-data/ALD/version1/ZnO-IGZO-papers/experimental-usecase/IGZO/AtomicLimits Database/In(PrNMe2)Me2 - GaMe3 - ZnEt2 - O2 plasma/qwen3-30b-a3b-instruct/4 Yoo et al.json
{
    "processes": [
        {
            "aldSystem": {
                "aldMethod": [
                    {
                        "compound": "Al2O3",
                        "method": "SALD"
                    }
                ],
                "materialDeposited": "Al2O3"
            },
            "reactantSelection": {
                "precursor": [
                    {
                        "compound": "Al2O3",
                        "precursor": "TMA"
                    }
                ],
                "coReactant": [
                    {
                        "compound": "Al2O3",
                        "coReactant": "O3"
                    }
                ],
                "carrierGas": "N2",
                "purgingGas": "N2"
            },
            "processParameters": {
                "reactor": {
                    "name": "6' \u00d7 6' S-ALD system",
                    "manufacturer": "Nexusbe Co., Ltd"
                },
                "substrate": "highly boron-doped polished Silicon (Si) wafers",
                "deliveryMethod": "spatially separated ALD (S-ALD)",
                "temperature": {
                    "quantityValue": {
                        "numericValue": 200.0,
                        "unit": {
                            "hasQuantityKind": "https://qudt.org/vocab/quantitykind/Temperature",
                            "sameAs": "https://qudt.org/vocab/unit/DEG_C"
                        }
                    },
                    "quantityKind": "https://qudt.org/vocab/quantitykind/Temperature"
                },
                "pressure": {
                    "quantityValue": {
                        "numericValue": 760.0,
                        "unit": {
                            "hasQuantityKind": "https://qudt.org/vocab/quantitykind/ForcePerArea",
                            "sameAs": "https://qudt.org/vocab/unit/MilliM_HG"
                        }
                    },
                    "quantityKind": "https://qudt.org/vocab/quantitykind/ForcePerArea"
                },
                "thicknessControl": {
                    "growthPerCycle": {
                        "values": [
                            {
                                "compound": "Al2O3",
                                "value": {
                                    "quantityValue": {
                                        "numericValue": 1.33,
                                        "unit": {
                                            "hasQuantityKind": "https://qudt.org/vocab/quantitykind/Length",
                                            "sameAs": "https://qudt.org/vocab/unit/ANGSTROM"
                                        }
                                    },
                                    "quantityKind": "https://qudt.org/vocab/quantitykind/Length"
                                }
                            }
                        ],
                        "numberofCycles": {
                            "quantityValue": {
                                "numericValue": 1000.0,
                                "unit": {
                                    "hasQuantityKind": "https://qudt.org/vocab/quantitykind/Count",
                                    "sameAs": "https://qudt.org/vocab/unit/UNITLESS"
                                }
                            },
                            "quantityKind": "https://qudt.org/vocab/quantitykind/Count"
                        },
                        "filmThickness": {
                            "quantityValue": {
                                "numericValue": 50.0,
                                "unit": {
                                    "hasQuantityKind": "https://qudt.org/vocab/quantitykind/Thickness",
                                    "sameAs": "https://qudt.org/vocab/unit/NanoM"
                                }
                            },
                            "quantityKind": "https://qudt.org/vocab/quantitykind/Thickness"
                        }
                    },
                    "saturation": true,
                    "nucleationPeriod": {
                        "quantityValue": {
                            "numericValue": 5.0,
                            "unit": {
                                "hasQuantityKind": "https://qudt.org/vocab/quantitykind/Count",
                                "sameAs": "https://qudt.org/vocab/unit/UNITLESS"
                            }
                        },
                        "quantityKind": "https://qudt.org/vocab/quantitykind/Count"
                    },
                    "dosingTime": [
                        {
                            "compound": "Al2O3",
                            "precursor": {
                                "quantityValue": {
                                    "numericValue": 100.0,
                                    "unit": {
                                        "hasQuantityKind": "https://qudt.org/vocab/quantitykind/Time",
                                        "sameAs": "https://qudt.org/vocab/unit/MilliSEC"
                                    }
                                },
                                "quantityKind": "https://qudt.org/vocab/quantitykind/Time"
                            },
                            "coReactant": {
                                "quantityValue": {
                                    "numericValue": 100.0,
                                    "unit": {
                                        "hasQuantityKind": "https://qudt.org/vocab/quantitykind/Time",
                                        "sameAs": "https://qudt.org/vocab/unit/MilliSEC"
                                    }
                                },
                                "quantityKind": "https://qudt.org/vocab/quantitykind/Time"
                            }
                        }
                    ],
                    "purgeTime": [
                        {
                            "compound": "Al2O3",
                            "precursor": {
                                "quantityValue": {
                                    "numericValue": 100.0,
                                    "unit": {
                                        "hasQuantityKind": "https://qudt.org/vocab/quantitykind/Time",
                                        "sameAs": "https://qudt.org/vocab/unit/MilliSEC"
                                    }
                                },
                                "quantityKind": "https://qudt.org/vocab/quantitykind/Time"
                            },
                            "coReactant": {
                                "quantityValue": {
                                    "numericValue": 100.0,
                                    "unit": {
                                        "hasQuantityKind": "https://qudt.org/vocab/quantitykind/Time",
                                        "sameAs": "https://qudt.org/vocab/unit/MilliSEC"
                                    }
                                },
                                "quantityKind": "https://qudt.org/vocab/quantitykind/Time"
                            }
                        }
                    ],
                    "flowRates": [
                        {
                            "compound": "Al2O3",
                            "precursorFlow": {
                                "quantityValue": {
                                    "numericValue": 50.0,
                                    "unit": {
                                        "hasQuantityKind": "https://qudt.org/vocab/quantitykind/MolarFlowRate",
                                        "sameAs": "https://qudt.org/vocab/unit/SCM-PER-MIN"
                                    }
                                },
                                "quantityKind": "https://qudt.org/vocab/quantitykind/MolarFlowRate"
                            },
                            "coReactantFlow": {
                                "quantityValue": {
                                    "numericValue": 100.0,
                                    "unit": {
                                        "hasQuantityKind": "https://qudt.org/vocab/quantitykind/MolarFlowRate",
                                        "sameAs": "https://qudt.org/vocab/unit/SCM-PER-MIN"
                                    }
                                },
                                "quantityKind": "https://qudt.org/vocab/quantitykind/MolarFlowRate"
                            },
                            "purgingGasFlow": {
                                "quantityValue": {
                                    "numericValue": 50.0,
                                    "unit": {
                                        "hasQuantityKind": "https://qudt.org/vocab/quantitykind/MolarFlowRate",
                                        "sameAs": "https://qudt.org/vocab/unit/SCM-PER-MIN"
                                    }
                                },
                                "quantityKind": "https://qudt.org/vocab/quantitykind/MolarFlowRate"
                            }
                        }
                    ],
                    "filmThickness": {
                        "quantityValue": {
                            "numericValue": 50.0,
                            "unit": {
                                "hasQuantityKind": "https://qudt.org/vocab/quantitykind/Thickness",
                                "sameAs": "https://qudt.org/vocab/unit/NanoM"
                            }
                        },
                        "quantityKind": "https://qudt.org/vocab/quantitykind/Thickness"
                    }
                }
            },
            "materialProperties": {
                "opticalProperties": {
                    "refractiveIndex": {
                        "quantityValue": {
                            "numericValue": 1.63,
                            "unit": {
                                "hasQuantityKind": "https://qudt.org/vocab/quantitykind/RefractiveIndex",
                                "sameAs": "https://qudt.org/vocab/unit/UNITLESS"
                            }
                        },
                        "quantityKind": "https://qudt.org/vocab/quantitykind/RefractiveIndex"
                    },
                    "absorptionCoefficient": {
                        "quantityValue": {
                            "numericValue": 0.01,
                            "unit": {
                                "hasQuantityKind": "https://qudt.org/vocab/quantitykind/TransmittanceDensity",
                                "sameAs": "https://qudt.org/vocab/unit/UNITLESS"
                            }
                        },
                        "quantityKind": "https://qudt.org/vocab/quantitykind/TransmittanceDensity"
                    },
                    "bandGap": {
                        "quantityValue": {
                            "numericValue": 9.0,
                            "unit": {
                                "hasQuantityKind": "https://qudt.org/vocab/quantitykind/Energy",
                                "sameAs": "https://qudt.org/vocab/unit/EV"
                            }
                        },
                        "quantityKind": "https://qudt.org/vocab/quantitykind/Energy"
                    },
                    "characterizationMethod": "UV-Vis spectroscopy"
                },
                "electricalProperties": {
                    "resistivity": {
                        "quantityValue": {
                            "numericValue": 100000000000000.0,
                            "unit": {
                                "hasQuantityKind": "https://qudt.org/vocab/quantitykind/ElectricResistivity",
                                "sameAs": "https://qudt.org/vocab/unit/OHM-M"
                            }
                        },
                        "quantityKind": "https://qudt.org/vocab/quantitykind/ElectricResistivity"
                    },
                    "carrierDensity": {
                        "quantityValue": {
                            "numericValue": 10000000000.0,
                            "unit": {
                                "hasQuantityKind": "https://qudt.org/vocab/quantitykind/ElectricChargeVolumeDensity",
                                "sameAs": "https://qudt.org/vocab/unit/PER-M3"
                            }
                        },
                        "quantityKind": "https://qudt.org/vocab/quantitykind/ElectricChargeVolumeDensity"
                    },
                    "mobility": {
                        "quantityValue": {
                            "numericValue": 1.5,
                            "unit": {
                                "hasQuantityKind": "https://qudt.org/vocab/quantitykind/ElectronMobility",
                                "sameAs": "https://qudt.org/vocab/unit/CentiM2-PER-V-SEC"
                            }
                        },
                        "quantityKind": "https://qudt.org/vocab/quantitykind/ElectronMobility"
                    },
                    "characterizationMethod": "Hall measurements"
                },
                "uniformity": {
                    "variation": {
                        "quantityValue": {
                            "numericValue": 2.5,
                            "unit": {
                                "hasQuantityKind": "https://qudt.org/vocab/quantitykind/DimensionlessRatio",
                                "sameAs": "https://qudt.org/vocab/unit/PERCENT"
                            }
                        },
                        "quantityKind": "https://qudt.org/vocab/quantitykind/DimensionlessRatio"
                    }
                },
                "conformality": {
                    "aspectRatio": {
                        "quantityValue": {
                            "numericValue": 10.0,
                            "unit": {
                                "hasQuantityKind": "https://qudt.org/vocab/quantitykind/DimensionlessRatio",
                                "sameAs": "https://qudt.org/vocab/unit/UNITLESS"
                            }
                        },
                        "quantityKind": "https://qudt.org/vocab/quantitykind/DimensionlessRatio"
                    }
                },
                "filmComposition": {
                    "elementalConcentration": {
                        "values": {
                            "quantityValue": {
                                "numericValue": 39.47,
                                "unit": {
                                    "hasQuantityKind": "https://qudt.org/vocab/quantitykind/DimensionlessRatio",
                                    "sameAs": "https://qudt.org/vocab/unit/PERCENT"
                                }
                            },
                            "quantityKind": "https://qudt.org/vocab/quantitykind/DimensionlessRatio"
                        },
                        "characterizationMethod": "XPS"
                    },
                    "atomicRatio": {
                        "elements": [
                            "Al",
                            "O",
                            "C"
                        ],
                        "value": "1:1.53:N/A",
                        "characterizationMethod": "XPS"
                    }
                },
                "chemicalComposition": "Al2O3",
                "crystallinity": {
                    "phase": "amorphous",
                    "characterizationMethod": "XRD"
                },
                "roughness": {
                    "value": {
                        "quantityValue": {
                            "numericValue": 0.8,
                            "unit": {
                                "hasQuantityKind": "https://qudt.org/vocab/quantitykind/Length",
                                "sameAs": "https://qudt.org/vocab/unit/NanoM"
                            }
                        },
                        "quantityKind": "https://qudt.org/vocab/quantitykind/Length"
                    },
                    "characterizationMethod": "AFM"
                },
                "filmDensity": {
                    "value": {
                        "quantityValue": {
                            "numericValue": 2.79,
                            "unit": {
                                "hasQuantityKind": "https://qudt.org/vocab/quantitykind/MassDensity",
                                "sameAs": "https://qudt.org/vocab/unit/GM-PER-DeciM3"
                            }
                        },
                        "quantityKind": "https://qudt.org/vocab/quantitykind/MassDensity"
                    },
                    "characterizationMethod": "XRR"
                }
            },
            "deviceProperties": {
                "fieldEffectMobility": {
                    "quantityValue": {
                        "numericValue": 52.48,
                        "unit": {
                            "hasQuantityKind": "https://qudt.org/vocab/quantitykind/Mobility",
                            "sameAs": "https://qudt.org/vocab/unit/CentiM2-PER-V-SEC"
                        }
                    },
                    "quantityKind": "https://qudt.org/vocab/quantitykind/Mobility"
                },
                "thresholdVoltage": {
                    "quantityValue": {
                        "numericValue": 3.09,
                        "unit": {
                            "hasQuantityKind": "https://qudt.org/vocab/quantitykind/Voltage",
                            "sameAs": "https://qudt.org/vocab/unit/V"
                        }
                    },
                    "quantityKind": "https://qudt.org/vocab/quantitykind/Voltage"
                },
                "subthresholdSwing": {
                    "quantityValue": {
                        "numericValue": 0.14,
                        "unit": {
                            "hasQuantityKind": "https://qudt.org/vocab/quantitykind/ElectricPotential",
                            "sameAs": "https://qudt.org/vocab/unit/MilliV"
                        }
                    },
                    "quantityKind": "https://qudt.org/vocab/quantitykind/ElectricPotential"
                },
                "onOffRatio": {
                    "quantityValue": {
                        "numericValue": 10000000.0,
                        "unit": {
                            "hasQuantityKind": "https://qudt.org/vocab/quantitykind/DimensionlessRatio",
                            "sameAs": "https://qudt.org/vocab/unit/UNITLESS"
                        }
                    },
                    "quantityKind": "https://qudt.org/vocab/quantitykind/DimensionlessRatio"
                },
                "deviceStructure": "bottom-gate top-contact (BGTC)"
            },
            "otherAspects": {
                "safety": "TMA and O3 are hazardous; proper ventilation and handling protocols required.",
                "filmStability": true,
                "reproducibility": true
            }
        }
    ]
}

File: results/extracted-data/ALD/version1/ZnO-IGZO-papers/experimental-usecase/IGZO/AtomicLimits Database/In(PrNMe2)Me2 - GaMe3 - ZnEt2 - O2 plasma/qwen3-30b-thinking/1 Sheng et al.json
{
    "processes": [
        {
            "aldSystem": {
                "aldMethod": [
                    {
                        "compound": "InOx",
                        "method": "PEALD"
                    },
                    {
                        "compound": "ZnO",
                        "method": "PEALD"
                    },
                    {
                        "compound": "GaOx",
                        "method": "PEALD"
                    }
                ],
                "materialDeposited": "InGaZnO"
            },
            "reactantSelection": {
                "precursor": [
                    {
                        "compound": "InOx",
                        "precursor": "DADI"
                    },
                    {
                        "compound": "ZnO",
                        "precursor": "DEZ"
                    },
                    {
                        "compound": "GaOx",
                        "precursor": "TMGa"
                    }
                ],
                "coReactant": [
                    {
                        "compound": "InOx",
                        "coReactant": "O2 plasma"
                    },
                    {
                        "compound": "ZnO",
                        "coReactant": "O2 plasma"
                    },
                    {
                        "compound": "GaOx",
                        "coReactant": "O2 plasma"
                    }
                ],
                "carrierGas": "Ar",
                "purgingGas": "Ar"
            },
            "processParameters": {
                "reactor": {
                    "name": "PEALD reactor",
                    "manufacturer": "not specified"
                },
                "plasmaPower": {
                    "quantityValue": {
                        "numericValue": 100.0,
                        "unit": {
                            "hasQuantityKind": "https://qudt.org/vocab/quantitykind/Power",
                            "sameAs": "https://qudt.org/vocab/unit/W"
                        }
                    },
                    "quantityKind": "https://qudt.org/vocab/quantitykind/Power"
                },
                "substrate": "Si(100) with native oxide layer",
                "deliveryMethod": "precursor pulse - Ar purge - O2 plasma - Ar purge",
                "temperature": {
                    "quantityValue": {
                        "numericValue": 200.0,
                        "unit": {
                            "hasQuantityKind": "https://qudt.org/vocab/quantitykind/Temperature",
                            "sameAs": "https://qudt.org/vocab/unit/DEG_C"
                        }
                    },
                    "quantityKind": "https://qudt.org/vocab/quantitykind/Temperature"
                },
                "pressure": {
                    "quantityValue": {
                        "numericValue": 0.1,
                        "unit": {
                            "hasQuantityKind": "https://qudt.org/vocab/quantitykind/ForcePerArea",
                            "sameAs": "https://qudt.org/vocab/unit/MilliM_HG"
                        }
                    },
                    "quantityKind": "https://qudt.org/vocab/quantitykind/ForcePerArea"
                },
                "thicknessControl": {
                    "growthPerCycle": {
                        "values": [
                            {
                                "compound": "InOx",
                                "value": {
                                    "quantityValue": {
                                        "numericValue": 0.08,
                                        "unit": {
                                            "hasQuantityKind": "https://qudt.org/vocab/quantitykind/Length",
                                            "sameAs": "https://qudt.org/vocab/unit/ANGSTROM"
                                        }
                                    },
                                    "quantityKind": "https://qudt.org/vocab/quantitykind/Length"
                                }
                            },
                            {
                                "compound": "ZnO",
                                "value": {
                                    "quantityValue": {
                                        "numericValue": 0.22,
                                        "unit": {
                                            "hasQuantityKind": "https://qudt.org/vocab/quantitykind/Length",
                                            "sameAs": "https://qudt.org/vocab/unit/ANGSTROM"
                                        }
                                    },
                                    "quantityKind": "https://qudt.org/vocab/quantitykind/Length"
                                }
                            },
                            {
                                "compound": "GaOx",
                                "value": {
                                    "quantityValue": {
                                        "numericValue": 0.12,
                                        "unit": {
                                            "hasQuantityKind": "https://qudt.org/vocab/quantitykind/Length",
                                            "sameAs": "https://qudt.org/vocab/unit/ANGSTROM"
                                        }
                                    },
                                    "quantityKind": "https://qudt.org/vocab/quantitykind/Length"
                                }
                            }
                        ],
                        "numberofCycles": {
                            "quantityValue": {
                                "numericValue": 20.0,
                                "unit": {
                                    "hasQuantityKind": "https://qudt.org/vocab/quantitykind/Count",
                                    "sameAs": "https://qudt.org/vocab/unit/UNITLESS"
                                }
                            },
                            "quantityKind": "https://qudt.org/vocab/quantitykind/Count"
                        },
                        "filmThickness": {
                            "quantityValue": {
                                "numericValue": 1.8,
                                "unit": {
                                    "hasQuantityKind": "https://qudt.org/vocab/quantitykind/Thickness",
                                    "sameAs": "https://qudt.org/vocab/unit/NanoM"
                                }
                            },
                            "quantityKind": "https://qudt.org/vocab/quantitykind/Thickness"
                        }
                    },
                    "saturation": true,
                    "nucleationPeriod": {
                        "quantityValue": {
                            "numericValue": 5.0,
                            "unit": {
                                "hasQuantityKind": "https://qudt.org/vocab/quantitykind/Count",
                                "sameAs": "https://qudt.org/vocab/unit/UNITLESS"
                            }
                        },
                        "quantityKind": "https://qudt.org/vocab/quantitykind/Count"
                    },
                    "dosingTime": [
                        {
                            "compound": "InOx",
                            "precursor": {
                                "quantityValue": {
                                    "numericValue": 100.0,
                                    "unit": {
                                        "hasQuantityKind": "https://qudt.org/vocab/quantitykind/Time",
                                        "sameAs": "https://qudt.org/vocab/unit/MilliSEC"
                                    }
                                },
                                "quantityKind": "https://qudt.org/vocab/quantitykind/Time"
                            },
                            "coReactant": {
                                "quantityValue": {
                                    "numericValue": 100.0,
                                    "unit": {
                                        "hasQuantityKind": "https://qudt.org/vocab/quantitykind/Time",
                                        "sameAs": "https://qudt.org/vocab/unit/MilliSEC"
                                    }
                                },
                                "quantityKind": "https://qudt.org/vocab/quantitykind/Time"
                            }
                        },
                        {
                            "compound": "ZnO",
                            "precursor": {
                                "quantityValue": {
                                    "numericValue": 100.0,
                                    "unit": {
                                        "hasQuantityKind": "https://qudt.org/vocab/quantitykind/Time",
                                        "sameAs": "https://qudt.org/vocab/unit/MilliSEC"
                                    }
                                },
                                "quantityKind": "https://qudt.org/vocab/quantitykind/Time"
                            },
                            "coReactant": {
                                "quantityValue": {
                                    "numericValue": 100.0,
                                    "unit": {
                                        "hasQuantityKind": "https://qudt.org/vocab/quantitykind/Time",
                                        "sameAs": "https://qudt.org/vocab/unit/MilliSEC"
                                    }
                                },
                                "quantityKind": "https://qudt.org/vocab/quantitykind/Time"
                            }
                        },
                        {
                            "compound": "GaOx",
                            "precursor": {
                                "quantityValue": {
                                    "numericValue": 100.0,
                                    "unit": {
                                        "hasQuantityKind": "https://qudt.org/vocab/quantitykind/Time",
                                        "sameAs": "https://qudt.org/vocab/unit/MilliSEC"
                                    }
                                },
                                "quantityKind": "https://qudt.org/vocab/quantitykind/Time"
                            },
                            "coReactant": {
                                "quantityValue": {
                                    "numericValue": 100.0,
                                    "unit": {
                                        "hasQuantityKind": "https://qudt.org/vocab/quantitykind/Time",
                                        "sameAs": "https://qudt.org/vocab/unit/MilliSEC"
                                    }
                                },
                                "quantityKind": "https://qudt.org/vocab/quantitykind/Time"
                            }
                        }
                    ],
                    "purgeTime": [
                        {
                            "compound": "InOx",
                            "precursor": {
                                "quantityValue": {
                                    "numericValue": 100.0,
                                    "unit": {
                                        "hasQuantityKind": "https://qudt.org/vocab/quantitykind/Time",
                                        "sameAs": "https://qudt.org/vocab/unit/MilliSEC"
                                    }
                                },
                                "quantityKind": "https://qudt.org/vocab/quantitykind/Time"
                            },
                            "coReactant": {
                                "quantityValue": {
                                    "numericValue": 100.0,
                                    "unit": {
                                        "hasQuantityKind": "https://qudt.org/vocab/quantitykind/Time",
                                        "sameAs": "https://qudt.org/vocab/unit/MilliSEC"
                                    }
                                },
                                "quantityKind": "https://qudt.org/vocab/quantitykind/Time"
                            }
                        },
                        {
                            "compound": "ZnO",
                            "precursor": {
                                "quantityValue": {
                                    "numericValue": 100.0,
                                    "unit": {
                                        "hasQuantityKind": "https://qudt.org/vocab/quantitykind/Time",
                                        "sameAs": "https://qudt.org/vocab/unit/MilliSEC"
                                    }
                                },
                                "quantityKind": "https://qudt.org/vocab/quantitykind/Time"
                            },
                            "coReactant": {
                                "quantityValue": {
                                    "numericValue": 100.0,
                                    "unit": {
                                        "hasQuantityKind": "https://qudt.org/vocab/quantitykind/Time",
                                        "sameAs": "https://qudt.org/vocab/unit/MilliSEC"
                                    }
                                },
                                "quantityKind": "https://qudt.org/vocab/quantitykind/Time"
                            }
                        },
                        {
                            "compound": "GaOx",
                            "precursor": {
                                "quantityValue": {
                                    "numericValue": 100.0,
                                    "unit": {
                                        "hasQuantityKind": "https://qudt.org/vocab/quantitykind/Time",
                                        "sameAs": "https://qudt.org/vocab/unit/MilliSEC"
                                    }
                                },
                                "quantityKind": "https://qudt.org/vocab/quantitykind/Time"
                            },
                            "coReactant": {
                                "quantityValue": {
                                    "numericValue": 100.0,
                                    "unit": {
                                        "hasQuantityKind": "https://qudt.org/vocab/quantitykind/Time",
                                        "sameAs": "https://qudt.org/vocab/unit/MilliSEC"
                                    }
                                },
                                "quantityKind": "https://qudt.org/vocab/quantitykind/Time"
                            }
                        }
                    ],
                    "flowRates": [
                        {
                            "compound": "InOx",
                            "precursorFlow": {
                                "quantityValue": {
                                    "numericValue": 10.0,
                                    "unit": {
                                        "hasQuantityKind": "https://qudt.org/vocab/quantitykind/MolarFlowRate",
                                        "sameAs": "https://qudt.org/vocab/unit/SCM-PER-MIN"
                                    }
                                },
                                "quantityKind": "https://qudt.org/vocab/quantitykind/MolarFlowRate"
                            },
                            "coReactantFlow": {
                                "quantityValue": {
                                    "numericValue": 100.0,
                                    "unit": {
                                        "hasQuantityKind": "https://qudt.org/vocab/quantitykind/MolarFlowRate",
                                        "sameAs": "https://qudt.org/vocab/unit/SCM-PER-MIN"
                                    }
                                },
                                "quantityKind": "https://qudt.org/vocab/quantitykind/MolarFlowRate"
                            },
                            "purgingGasFlow": {
                                "quantityValue": {
                                    "numericValue": 500.0,
                                    "unit": {
                                        "hasQuantityKind": "https://qudt.org/vocab/quantitykind/MolarFlowRate",
                                        "sameAs": "https://qudt.org/vocab/unit/SCM-PER-MIN"
                                    }
                                },
                                "quantityKind": "https://qudt.org/vocab/quantitykind/MolarFlowRate"
                            }
                        },
                        {
                            "compound": "ZnO",
                            "precursorFlow": {
                                "quantityValue": {
                                    "numericValue": 10.0,
                                    "unit": {
                                        "hasQuantityKind": "https://qudt.org/vocab/quantitykind/MolarFlowRate",
                                        "sameAs": "https://qudt.org/vocab/unit/SCM-PER-MIN"
                                    }
                                },
                                "quantityKind": "https://qudt.org/vocab/quantitykind/MolarFlowRate"
                            },
                            "coReactantFlow": {
                                "quantityValue": {
                                    "numericValue": 100.0,
                                    "unit": {
                                        "hasQuantityKind": "https://qudt.org/vocab/quantitykind/MolarFlowRate",
                                        "sameAs": "https://qudt.org/vocab/unit/SCM-PER-MIN"
                                    }
                                },
                                "quantityKind": "https://qudt.org/vocab/quantitykind/MolarFlowRate"
                            },
                            "purgingGasFlow": {
                                "quantityValue": {
                                    "numericValue": 500.0,
                                    "unit": {
                                        "hasQuantityKind": "https://qudt.org/vocab/quantitykind/MolarFlowRate",
                                        "sameAs": "https://qudt.org/vocab/unit/SCM-PER-MIN"
                                    }
                                },
                                "quantityKind": "https://qudt.org/vocab/quantitykind/MolarFlowRate"
                            }
                        },
                        {
                            "compound": "GaOx",
                            "precursorFlow": {
                                "quantityValue": {
                                    "numericValue": 10.0,
                                    "unit": {
                                        "hasQuantityKind": "https://qudt.org/vocab/quantitykind/MolarFlowRate",
                                        "sameAs": "https://qudt.org/vocab/unit/SCM-PER-MIN"
                                    }
                                },
                                "quantityKind": "https://qudt.org/vocab/quantitykind/MolarFlowRate"
                            },
                            "coReactantFlow": {
                                "quantityValue": {
                                    "numericValue": 100.0,
                                    "unit": {
                                        "hasQuantityKind": "https://qudt.org/vocab/quantitykind/MolarFlowRate",
                                        "sameAs": "https://qudt.org/vocab/unit/SCM-PER-MIN"
                                    }
                                },
                                "quantityKind": "https://qudt.org/vocab/quantitykind/MolarFlowRate"
                            },
                            "purgingGasFlow": {
                                "quantityValue": {
                                    "numericValue": 500.0,
                                    "unit": {
                                        "hasQuantityKind": "https://qudt.org/vocab/quantitykind/MolarFlowRate",
                                        "sameAs": "https://qudt.org/vocab/unit/SCM-PER-MIN"
                                    }
                                },
                                "quantityKind": "https://qudt.org/vocab/quantitykind/MolarFlowRate"
                            }
                        }
                    ],
                    "filmThickness": {
                        "quantityValue": {
                            "numericValue": 1.8,
                            "unit": {
                                "hasQuantityKind": "https://qudt.org/vocab/quantitykind/Thickness",
                                "sameAs": "https://qudt.org/vocab/unit/NanoM"
                            }
                        },
                        "quantityKind": "https://qudt.org/vocab/quantitykind/Thickness"
                    }
                },
                "supercycleDesign": {
                    "numberofSubcycles": [
                        {
                            "compound": "InOx",
                            "count": {
                                "quantityValue": {
                                    "numericValue": 20.0,
                                    "unit": {
                                        "hasQuantityKind": "https://qudt.org/vocab/quantitykind/Count",
                                        "sameAs": "https://qudt.org/vocab/unit/UNITLESS"
                                    }
                                },
                                "quantityKind": "https://qudt.org/vocab/quantitykind/Count"
                            }
                        },
                        {
                            "compound": "ZnO",
                            "count": {
                                "quantityValue": {
                                    "numericValue": 1.0,
                                    "unit": {
                                        "hasQuantityKind": "https://qudt.org/vocab/quantitykind/Count",
                                        "sameAs": "https://qudt.org/vocab/unit/UNITLESS"
                                    }
                                },
                                "quantityKind": "https://qudt.org/vocab/quantitykind/Count"
                            }
                        },
                        {
                            "compound": "GaOx",
                            "count": {
                                "quantityValue": {
                                    "numericValue": 1.0,
                                    "unit": {
                                        "hasQuantityKind": "https://qudt.org/vocab/quantitykind/Count",
                                        "sameAs": "https://qudt.org/vocab/unit/UNITLESS"
                                    }
                                },
                                "quantityKind": "https://qudt.org/vocab/quantitykind/Count"
                            }
                        }
                    ],
                    "subcycleSequence": [
                        "InOx",
                        "ZnO",
                        "GaOx"
                    ]
                }
            },
            "materialProperties": {
                "opticalProperties": {
                    "refractiveIndex": {
                        "quantityValue": {
                            "numericValue": 1.8,
                            "unit": {
                                "hasQuantityKind": "https://qudt.org/vocab/quantitykind/RefractiveIndex",
                                "sameAs": "https://qudt.org/vocab/unit/UNITLESS"
                            }
                        },
                        "quantityKind": "https://qudt.org/vocab/quantitykind/RefractiveIndex"
                    },
                    "absorptionCoefficient": {
                        "quantityValue": {
                            "numericValue": 0.0,
                            "unit": {
                                "hasQuantityKind": "https://qudt.org/vocab/quantitykind/Transmittance",
                                "sameAs": "https://qudt.org/vocab/unit/UNITLESS"
                            }
                        },
                        "quantityKind": "https://qudt.org/vocab/quantitykind/Transmittance"
                    },
                    "bandGap": {
                        "quantityValue": {
                            "numericValue": 2.67,
                            "unit": {
                                "hasQuantityKind": "https://qudt.org/vocab/quantitykind/Energy",
                                "sameAs": "https://qudt.org/vocab/unit/EV"
                            }
                        },
                        "quantityKind": "https://qudt.org/vocab/quantitykind/Energy"
                    },
                    "characterizationMethod": "UV-Vis spectroscopy"
                },
                "electricalProperties": {
                    "resistivity": {
                        "quantityValue": {
                            "numericValue": 0.001,
                            "unit": {
                                "hasQuantityKind": "https://qudt.org/vocab/quantitykind/ElectricResistivity",
                                "sameAs": "https://qudt.org/vocab/unit/OHM-M"
                            }
                        },
                        "quantityKind": "https://qudt.org/vocab/quantitykind/ElectricResistivity"
                    },
                    "carrierDensity": {
                        "quantityValue": {
                            "numericValue": 7.1e+17,
                            "unit": {
                                "hasQuantityKind": "https://qudt.org/vocab/quantitykind/ElectricChargeVolumeDensity",
                                "sameAs": "https://qudt.org/vocab/unit/C-PER-M3"
                            }
                        },
                        "quantityKind": "https://qudt.org/vocab/quantitykind/ElectricChargeVolumeDensity"
                    },
                    "mobility": {
                        "quantityValue": {
                            "numericValue": 74.3,
                            "unit": {
                                "hasQuantityKind": "https://qudt.org/vocab/quantitykind/ElectronMobility",
                                "sameAs": "https://qudt.org/vocab/unit/CentiM2-PER-V-SEC"
                            }
                        },
                        "quantityKind": "https://qudt.org/vocab/quantitykind/ElectronMobility"
                    },
                    "characterizationMethod": "Hall measurements"
                },
                "uniformity": {
                    "variation": {
                        "quantityValue": {
                            "numericValue": 5.0,
                            "unit": {
                                "hasQuantityKind": "https://qudt.org/vocab/quantitykind/DimensionlessRatio",
                                "sameAs": "https://qudt.org/vocab/unit/PERCENT"
                            }
                        },
                        "quantityKind": "https://qudt.org/vocab/quantitykind/DimensionlessRatio"
                    }
                },
                "conformality": {
                    "aspectRatio": {
                        "quantityValue": {
                            "numericValue": 10.0,
                            "unit": {
                                "hasQuantityKind": "https://qudt.org/vocab/quantitykind/DimensionlessRatio",
                                "sameAs": "https://qudt.org/vocab/unit/UNITLESS"
                            }
                        },
                        "quantityKind": "https://qudt.org/vocab/quantitykind/DimensionlessRatio"
                    }
                },
                "filmComposition": {
                    "elementalConcentration": {
                        "values": {
                            "quantityValue": {
                                "numericValue": 22.9,
                                "unit": {
                                    "hasQuantityKind": "https://qudt.org/vocab/quantitykind/DimensionlessRatio",
                                    "sameAs": "https://qudt.org/vocab/unit/PERCENT"
                                }
                            },
                            "quantityKind": "https://qudt.org/vocab/quantitykind/DimensionlessRatio"
                        },
                        "characterizationMethod": "XPS"
                    },
                    "atomicRatio": {
                        "elements": [
                            "In",
                            "Ga",
                            "Zn"
                        ],
                        "value": "2.8:1.7:1",
                        "characterizationMethod": "XPS Depth Profile Analysis"
                    }
                },
                "chemicalComposition": "InGaZnO",
                "crystallinity": {
                    "phase": "amorphous",
                    "characterizationMethod": "XRD"
                },
                "roughness": {
                    "value": {
                        "quantityValue": {
                            "numericValue": 0.51,
                            "unit": {
                                "hasQuantityKind": "https://qudt.org/vocab/quantitykind/Length",
                                "sameAs": "https://qudt.org/vocab/unit/NanoM"
                            }
                        },
                        "quantityKind": "https://qudt.org/vocab/quantitykind/Length"
                    },
                    "characterizationMethod": "GIXRR"
                },
                "filmDensity": {
                    "value": {
                        "quantityValue": {
                            "numericValue": 6.76,
                            "unit": {
                                "hasQuantityKind": "https://qudt.org/vocab/quantitykind/MassDensity",
                                "sameAs": "https://qudt.org/vocab/unit/GM-PER-DeciM3"
                            }
                        },
                        "quantityKind": "https://qudt.org/vocab/quantitykind/MassDensity"
                    },
                    "characterizationMethod": "GIXRR"
                }
            },
            "deviceProperties": {
                "fieldEffectMobility": {
                    "quantityValue": {
                        "numericValue": 74.3,
                        "unit": {
                            "hasQuantityKind": "https://qudt.org/vocab/quantitykind/Mobility",
                            "sameAs": "https://qudt.org/vocab/unit/CentiM2-PER-V-SEC"
                        }
                    },
                    "quantityKind": "https://qudt.org/vocab/quantitykind/Mobility"
                },
                "thresholdVoltage": {
                    "quantityValue": {
                        "numericValue": -1.3,
                        "unit": {
                            "hasQuantityKind": "https://qudt.org/vocab/quantitykind/Voltage",
                            "sameAs": "https://qudt.org/vocab/unit/V"
                        }
                    },
                    "quantityKind": "https://qudt.org/vocab/quantitykind/Voltage"
                },
                "subthresholdSwing": {
                    "quantityValue": {
                        "numericValue": 0.26,
                        "unit": {
                            "hasQuantityKind": "https://qudt.org/vocab/quantitykind/ElectricPotential",
                            "sameAs": "https://qudt.org/vocab/unit/MilliV"
                        }
                    },
                    "quantityKind": "https://qudt.org/vocab/quantitykind/ElectricPotential"
                },
                "onOffRatio": {
                    "quantityValue": {
                        "numericValue": 890000000.0,
                        "unit": {
                            "hasQuantityKind": "https://qudt.org/vocab/quantitykind/DimensionlessRatio",
                            "sameAs": "https://qudt.org/vocab/unit/UNITLESS"
                        }
                    },
                    "quantityKind": "https://qudt.org/vocab/quantitykind/DimensionlessRatio"
                },
                "deviceStructure": "bottom-gate top-contact"
            },
            "otherAspects": {
                "safety": "Not specified",
                "filmStability": true,
                "reproducibility": true
            }
        }
    ]
}
