Repository: sciknoworg/scikgextract

# 📋 Overview

SciKGExtract is an agentic framework for extracting structured scientific knowledge from research papers using Large Language Models (LLMs). Given a target domain described by a semantic schema, the system orchestrates a multi-stage LangGraph workflow that extracts, validates, normalizes, and iteratively refines structured JSON from scientific text.

The framework is domain-agnostic and has been applied to both **materials science** (Atomic Layer Deposition, PolyIE and PcMSP) and **biomedical NLP** benchmarks (BC5CDR and BioRED).

File: results/extracted-data/ALD/version1/ZnO-IGZO-papers/experimental-usecase/IGZO/AtomicLimits Database/In(PrNMe2)Me2 - GaMe3 - ZnEt2 - O2 plasma/qwen3-30b-thinking/4 Yoo et al.json
{
    "processes": [
        {
            "aldSystem": {
                "aldMethod": [
                    {
                        "compound": "Al2O3",
                        "method": "SALD"
                    }
                ],
                "materialDeposited": "Al2O3"
            },
            "reactantSelection": {
                "precursor": [
                    {
                        "compound": "Al2O3",
                        "precursor": "TMA"
                    }
                ],
                "coReactant": [
                    {
                        "compound": "Al2O3",
                        "coReactant": "O3"
                    }
                ],
                "carrierGas": "N2",
                "purgingGas": "N2"
            },
            "processParameters": {
                "reactor": {
                    "name": "6' \u00d7 6' S-ALD system",
                    "manufacturer": "Nexusbe Co., Ltd"
                },
                "substrate": "highly boron-doped polished Silicon (Si) wafers",
                "deliveryMethod": "spatial-ALD (S-ALD)",
                "temperature": {
                    "quantityValue": {
                        "numericValue": 200.0,
                        "unit": {
                            "hasQuantityKind": "https://qudt.org/vocab/quantitykind/Temperature",
                            "sameAs": "https://qudt.org/vocab/unit/DEG_C"
                        }
                    },
                    "quantityKind": "https://qudt.org/vocab/quantitykind/Temperature"
                },
                "pressure": {
                    "quantityValue": {
                        "numericValue": 760.0,
                        "unit": {
                            "hasQuantityKind": "https://qudt.org/vocab/quantitykind/ForcePerArea",
                            "sameAs": "https://qudt.org/vocab/unit/MilliM_HG"
                        }
                    },
                    "quantityKind": "https://qudt.org/vocab/quantitykind/ForcePerArea"
                },
                "thicknessControl": {
                    "growthPerCycle": {
                        "values": [
                            {
                                "compound": "Al2O3",
                                "value": {
                                    "quantityValue": {
                                        "numericValue": 1.33,
                                        "unit": {
                                            "hasQuantityKind": "https://qudt.org/vocab/quantitykind/Length",
                                            "sameAs": "https://qudt.org/vocab/unit/ANGSTROM"
                                        }
                                    },
                                    "quantityKind": "https://qudt.org/vocab/quantitykind/Length"
                                }
                            }
                        ],
                        "numberofCycles": {
                            "quantityValue": {
                                "numericValue": 1000.0,
                                "unit": {
                                    "hasQuantityKind": "https://qudt.org/vocab/quantitykind/Count",
                                    "sameAs": "https://qudt.org/vocab/unit/UNITLESS"
                                }
                            },
                            "quantityKind": "https://qudt.org/vocab/quantitykind/Count"
                        },
                        "filmThickness": {
                            "quantityValue": {
                                "numericValue": 50.0,
                                "unit": {
                                    "hasQuantityKind": "https://qudt.org/vocab/quantitykind/Thickness",
                                    "sameAs": "https://qudt.org/vocab/unit/NanoM"
                                }
                            },
                            "quantityKind": "https://qudt.org/vocab/quantitykind/Thickness"
                        }
                    },
                    "saturation": true,
                    "nucleationPeriod": {
                        "quantityValue": {
                            "numericValue": 10.0,
                            "unit": {
                                "hasQuantityKind": "https://qudt.org/vocab/quantitykind/Count",
                                "sameAs": "https://qudt.org/vocab/unit/UNITLESS"
                            }
                        },
                        "quantityKind": "https://qudt.org/vocab/quantitykind/Count"
                    },
                    "dosingTime": [
                        {
                            "compound": "Al2O3",
                            "precursor": {
                                "quantityValue": {
                                    "numericValue": 100.0,
                                    "unit": {
                                        "hasQuantityKind": "https://qudt.org/vocab/quantitykind/Time",
                                        "sameAs": "https://qudt.org/vocab/unit/MilliSEC"
                                    }
                                },
                                "quantityKind": "https://qudt.org/vocab/quantitykind/Time"
                            },
                            "coReactant": {
                                "quantityValue": {
                                    "numericValue": 100.0,
                                    "unit": {
                                        "hasQuantityKind": "https://qudt.org/vocab/quantitykind/Time",
                                        "sameAs": "https://qudt.org/vocab/unit/MilliSEC"
                                    }
                                },
                                "quantityKind": "https://qudt.org/vocab/quantitykind/Time"
                            }
                        }
                    ],
                    "purgeTime": [
                        {
                            "compound": "Al2O3",
                            "precursor": {
                                "quantityValue": {
                                    "numericValue": 50.0,
                                    "unit": {
                                        "hasQuantityKind": "https://qudt.org/vocab/quantitykind/Time",
                                        "sameAs": "https://qudt.org/vocab/unit/MilliSEC"
                                    }
                                },
                                "quantityKind": "https://qudt.org/vocab/quantitykind/Time"
                            },
                            "coReactant": {
                                "quantityValue": {
                                    "numericValue": 50.0,
                                    "unit": {
                                        "hasQuantityKind": "https://qudt.org/vocab/quantitykind/Time",
                                        "sameAs": "https://qudt.org/vocab/unit/MilliSEC"
                                    }
                                },
                                "quantityKind": "https://qudt.org/vocab/quantitykind/Time"
                            }
                        }
                    ],
                    "flowRates": [
                        {
                            "compound": "Al2O3",
                            "precursorFlow": {
                                "quantityValue": {
                                    "numericValue": 10.0,
                                    "unit": {
                                        "hasQuantityKind": "https://qudt.org/vocab/quantitykind/MolarFlowRate",
                                        "sameAs": "https://qudt.org/vocab/unit/SCM-PER-MIN"
                                    }
                                },
                                "quantityKind": "https://qudt.org/vocab/quantitykind/MolarFlowRate"
                            },
                            "coReactantFlow": {
                                "quantityValue": {
                                    "numericValue": 10.0,
                                    "unit": {
                                        "hasQuantityKind": "https://qudt.org/vocab/quantitykind/MolarFlowRate",
                                        "sameAs": "https://qudt.org/vocab/unit/SCM-PER-MIN"
                                    }
                                },
                                "quantityKind": "https://qudt.org/vocab/quantitykind/MolarFlowRate"
                            },
                            "purgingGasFlow": {
                                "quantityValue": {
                                    "numericValue": 12.0,
                                    "unit": {
                                        "hasQuantityKind": "https://qudt.org/vocab/quantitykind/MolarFlowRate",
                                        "sameAs": "https://qudt.org/vocab/unit/SCM-PER-MIN"
                                    }
                                },
                                "quantityKind": "https://qudt.org/vocab/quantitykind/MolarFlowRate"
                            }
                        }
                    ],
                    "filmThickness": {
                        "quantityValue": {
                            "numericValue": 50.0,
                            "unit": {
                                "hasQuantityKind": "https://qudt.org/vocab/quantitykind/Thickness",
                                "sameAs": "https://qudt.org/vocab/unit/NanoM"
                            }
                        },
                        "quantityKind": "https://qudt.org/vocab/quantitykind/Thickness"
                    }
                },
                "supercycleDesign": {
                    "numberofSubcycles": [
                        {
                            "compound": "Al2O3",
                            "count": {
                                "quantityValue": {
                                    "numericValue": 1.0,
                                    "unit": {
                                        "hasQuantityKind": "https://qudt.org/vocab/quantitykind/Count",
                                        "sameAs": "https://qudt.org/vocab/unit/UNITLESS"
                                    }
                                },
                                "quantityKind": "https://qudt.org/vocab/quantitykind/Count"
                            }
                        }
                    ],
                    "subcycleSequence": [
                        "Al2O3"
                    ]
                }
            },
            "materialProperties": {
                "opticalProperties": {
                    "refractiveIndex": {
                        "quantityValue": {
                            "numericValue": 1.63,
                            "unit": {
                                "hasQuantityKind": "https://qudt.org/vocab/quantitykind/RefractiveIndex",
                                "sameAs": "https://qudt.org/vocab/unit/UNITLESS"
                            }
                        },
                        "quantityKind": "https://qudt.org/vocab/quantitykind/RefractiveIndex"
                    },
                    "absorptionCoefficient": {
                        "quantityValue": {
                            "numericValue": 0.0,
                            "unit": {
                                "hasQuantityKind": "https://qudt.org/vocab/quantitykind/TransmittanceDensity",
                                "sameAs": "https://qudt.org/vocab/unit/UNITLESS"
                            }
                        },
                        "quantityKind": "https://qudt.org/vocab/quantitykind/TransmittanceDensity"
                    },
                    "bandGap": {
                        "quantityValue": {
                            "numericValue": 9.0,
                            "unit": {
                                "hasQuantityKind": "https://qudt.org/vocab/quantitykind/Energy",
                                "sameAs": "https://qudt.org/vocab/unit/EV"
                            }
                        },
                        "quantityKind": "https://qudt.org/vocab/quantitykind/Energy"
                    },
                    "characterizationMethod": "Spectroscopic ellipsometry"
                },
                "electricalProperties": {
                    "resistivity": {
                        "quantityValue": {
                            "numericValue": 1000000000000.0,
                            "unit": {
                                "hasQuantityKind": "https://qudt.org/vocab/quantitykind/ElectricResistivity",
                                "sameAs": "https://qudt.org/vocab/unit/OHM-M"
                            }
                        },
                        "quantityKind": "https://qudt.org/vocab/quantitykind/ElectricResistivity"
                    },
                    "carrierDensity": {
                        "quantityValue": {
                            "numericValue": 10000000000.0,
                            "unit": {
                                "hasQuantityKind": "https://qudt.org/vocab/quantitykind/ElectricChargeVolumeDensity",
                                "sameAs": "https://qudt.org/vocab/unit/C-PER-M3"
                            }
                        },
                        "quantityKind": "https://qudt.org/vocab/quantitykind/ElectricChargeVolumeDensity"
                    },
                    "mobility": {
                        "quantityValue": {
                            "numericValue": 0.0,
                            "unit": {
                                "hasQuantityKind": "https://qudt.org/vocab/quantitykind/ElectronMobility",
                                "sameAs": "https://qudt.org/vocab/unit/CentiM2-PER-V-SEC"
                            }
                        },
                        "quantityKind": "https://qudt.org/vocab/quantitykind/ElectronMobility"
                    },
                    "characterizationMethod": "MIM device"
                },
                "uniformity": {
                    "variation": {
                        "quantityValue": {
                            "numericValue": 5.0,
                            "unit": {
                                "hasQuantityKind": "https://qudt.org/vocab/quantitykind/DimensionlessRatio",
                                "sameAs": "https://qudt.org/vocab/unit/PERCENT"
                            }
                        },
                        "quantityKind": "https://qudt.org/vocab/quantitykind/DimensionlessRatio"
                    }
                },
                "conformality": {
                    "aspectRatio": {
                        "quantityValue": {
                            "numericValue": 10.0,
                            "unit": {
                                "hasQuantityKind": "https://qudt.org/vocab/quantitykind/DimensionlessRatio",
                                "sameAs": "https://qudt.org/vocab/unit/UNITLESS"
                            }
                        },
                        "quantityKind": "https://qudt.org/vocab/quantitykind/DimensionlessRatio"
                    }
                },
                "filmComposition": {
                    "elementalConcentration": {
                        "values": {
                            "quantityValue": {
                                "numericValue": 39.47,
                                "unit": {
                                    "hasQuantityKind": "https://qudt.org/vocab/quantitykind/DimensionlessRatio",
                                    "sameAs": "https://qudt.org/vocab/unit/PERCENT"
                                }
                            },
                            "quantityKind": "https://qudt.org/vocab/quantitykind/DimensionlessRatio"
                        },
                        "characterizationMethod": "XPS"
                    },
                    "atomicRatio": {
                        "elements": [
                            "Al",
                            "O"
                        ],
                        "value": "1:1.53",
                        "characterizationMethod": "XPS"
                    }
                },
                "chemicalComposition": "Al2O3",
                "crystallinity": {
                    "phase": "amorphous",
                    "characterizationMethod": "XRD"
                },
                "roughness": {
                    "value": {
                        "quantityValue": {
                            "numericValue": 0.5,
                            "unit": {
                                "hasQuantityKind": "https://qudt.org/vocab/quantitykind/Length",
                                "sameAs": "https://qudt.org/vocab/unit/NanoM"
                            }
                        },
                        "quantityKind": "https://qudt.org/vocab/quantitykind/Length"
                    },
                    "characterizationMethod": "AFM"
                },
                "filmDensity": {
                    "value": {
                        "quantityValue": {
                            "numericValue": 2.79,
                            "unit": {
                                "hasQuantityKind": "https://qudt.org/vocab/quantitykind/MassDensity",
                                "sameAs": "https://qudt.org/vocab/unit/GM-PER-DeciM3"
                            }
                        },
                        "quantityKind": "https://qudt.org/vocab/quantitykind/MassDensity"
                    },
                    "characterizationMethod": "XRR"
                }
            },
            "deviceProperties": {
                "fieldEffectMobility": {
                    "quantityValue": {
                        "numericValue": 52.48,
                        "unit": {
                            "hasQuantityKind": "https://qudt.org/vocab/quantitykind/Mobility",
                            "sameAs": "https://qudt.org/vocab/unit/CentiM2-PER-V-SEC"
                        }
                    },
                    "quantityKind": "https://qudt.org/vocab/quantitykind/Mobility"
                },
                "thresholdVoltage": {
                    "quantityValue": {
                        "numericValue": 3.09,
                        "unit": {
                            "hasQuantityKind": "https://qudt.org/vocab/quantitykind/Voltage",
                            "sameAs": "https://qudt.org/vocab/unit/V"
                        }
                    },
                    "quantityKind": "https://qudt.org/vocab/quantitykind/Voltage"
                },
                "subthresholdSwing": {
                    "quantityValue": {
                        "numericValue": 0.14,
                        "unit": {
                            "hasQuantityKind": "https://qudt.org/vocab/quantitykind/ElectricPotential",
                            "sameAs": "https://qudt.org/vocab/unit/MilliV"
                        }
                    },
                    "quantityKind": "https://qudt.org/vocab/quantitykind/ElectricPotential"
                },
                "onOffRatio": {
                    "quantityValue": {
                        "numericValue": 1000000.0,
                        "unit": {
                            "hasQuantityKind": "https://qudt.org/vocab/quantitykind/DimensionlessRatio",
                            "sameAs": "https://qudt.org/vocab/unit/UNITLESS"
                        }
                    },
                    "quantityKind": "https://qudt.org/vocab/quantitykind/DimensionlessRatio"
                },
                "deviceStructure": "Bottom-gate top-contact (BGTC)"
            },
            "otherAspects": {
                "safety": "N/A",
                "filmStability": true,
                "reproducibility": true
            }
        }
    ]
}
