Repository: sciknoworg/scikgextract

# 📋 Overview

SciKGExtract is an agentic framework for extracting structured scientific knowledge from research papers using Large Language Models (LLMs). Given a target domain described by a semantic schema, the system orchestrates a multi-stage LangGraph workflow that extracts, validates, normalizes, and iteratively refines structured JSON from scientific text.

The framework is domain-agnostic and has been applied to both **materials science** (Atomic Layer Deposition, PolyIE and PcMSP) and **biomedical NLP** benchmarks (BC5CDR and BioRED).

File: results/extracted-data/ALD/version1/ZnO-IGZO-papers/experimental-usecase/IGZO/AtomicLimits Database/In-Ga bimetallic single precursor - ZnEt2 - O3/qwen3-30b-thinkin/1 Moon et al.json
{
    "processes": [
        {
            "aldSystem": {
                "aldMethod": [
                    {
                        "compound": "InGaZnO",
                        "method": "TALD"
                    }
                ],
                "materialDeposited": "InGaZnO"
            },
            "reactantSelection": {
                "precursor": [
                    {
                        "compound": "InGaZnO",
                        "precursor": "In-Ga bimetallic precursor"
                    },
                    {
                        "compound": "ZnO",
                        "precursor": "DEZn"
                    }
                ],
                "coReactant": [
                    {
                        "compound": "InGaZnO",
                        "coReactant": "O3"
                    },
                    {
                        "compound": "ZnO",
                        "coReactant": "O3"
                    }
                ],
                "carrierGas": "N2",
                "purgingGas": "N2"
            },
            "processParameters": {
                "reactor": {
                    "name": "ALD chamber",
                    "manufacturer": "not specified"
                },
                "substrate": "thermally grown SiO2/Si substrates",
                "deliveryMethod": "thermal ALD",
                "temperature": {
                    "quantityValue": {
                        "numericValue": 200.0,
                        "unit": {
                            "hasQuantityKind": "https://qudt.org/vocab/quantitykind/Temperature",
                            "sameAs": "https://qudt.org/vocab/unit/DEG_C"
                        }
                    },
                    "quantityKind": "https://qudt.org/vocab/quantitykind/Temperature"
                },
                "pressure": {
                    "quantityValue": {
                        "numericValue": 0.1,
                        "unit": {
                            "hasQuantityKind": "https://qudt.org/vocab/quantitykind/ForcePerArea",
                            "sameAs": "https://qudt.org/vocab/unit/MilliM_HG"
                        }
                    },
                    "quantityKind": "https://qudt.org/vocab/quantitykind/ForcePerArea"
                },
                "thicknessControl": {
                    "growthPerCycle": {
                        "values": [
                            {
                                "compound": "InGaZnO",
                                "value": {
                                    "quantityValue": {
                                        "numericValue": 0.1,
                                        "unit": {
                                            "hasQuantityKind": "https://qudt.org/vocab/quantitykind/Length",
                                            "sameAs": "https://qudt.org/vocab/unit/ANGSTROM"
                                        }
                                    },
                                    "quantityKind": "https://qudt.org/vocab/quantitykind/Length"
                                }
                            },
                            {
                                "compound": "ZnO",
                                "value": {
                                    "quantityValue": {
                                        "numericValue": 0.1,
                                        "unit": {
                                            "hasQuantityKind": "https://qudt.org/vocab/quantitykind/Length",
                                            "sameAs": "https://qudt.org/vocab/unit/ANGSTROM"
                                        }
                                    },
                                    "quantityKind": "https://qudt.org/vocab/quantitykind/Length"
                                }
                            }
                        ],
                        "numberofCycles": {
                            "quantityValue": {
                                "numericValue": 12.0,
                                "unit": {
                                    "hasQuantityKind": "https://qudt.org/vocab/quantitykind/Count",
                                    "sameAs": "https://qudt.org/vocab/unit/UNITLESS"
                                }
                            },
                            "quantityKind": "https://qudt.org/vocab/quantitykind/Count"
                        },
                        "filmThickness": {
                            "quantityValue": {
                                "numericValue": 12.0,
                                "unit": {
                                    "hasQuantityKind": "https://qudt.org/vocab/quantitykind/Thickness",
                                    "sameAs": "https://qudt.org/vocab/unit/NanoM"
                                }
                            },
                            "quantityKind": "https://qudt.org/vocab/quantitykind/Thickness"
                        }
                    },
                    "saturation": true,
                    "nucleationPeriod": {
                        "quantityValue": {
                            "numericValue": 5.0,
                            "unit": {
                                "hasQuantityKind": "https://qudt.org/vocab/quantitykind/Count",
                                "sameAs": "https://qudt.org/vocab/unit/UNITLESS"
                            }
                        },
                        "quantityKind": "https://qudt.org/vocab/quantitykind/Count"
                    },
                    "dosingTime": [
                        {
                            "compound": "InGaZnO",
                            "precursor": {
                                "quantityValue": {
                                    "numericValue": 1000.0,
                                    "unit": {
                                        "hasQuantityKind": "https://qudt.org/vocab/quantitykind/Time",
                                        "sameAs": "https://qudt.org/vocab/unit/MilliSEC"
                                    }
                                },
                                "quantityKind": "https://qudt.org/vocab/quantitykind/Time"
                            },
                            "coReactant": {
                                "quantityValue": {
                                    "numericValue": 1000.0,
                                    "unit": {
                                        "hasQuantityKind": "https://qudt.org/vocab/quantitykind/Time",
                                        "sameAs": "https://qudt.org/vocab/unit/MilliSEC"
                                    }
                                },
                                "quantityKind": "https://qudt.org/vocab/quantitykind/Time"
                            }
                        },
                        {
                            "compound": "ZnO",
                            "precursor": {
                                "quantityValue": {
                                    "numericValue": 1000.0,
                                    "unit": {
                                        "hasQuantityKind": "https://qudt.org/vocab/quantitykind/Time",
                                        "sameAs": "https://qudt.org/vocab/unit/MilliSEC"
                                    }
                                },
                                "quantityKind": "https://qudt.org/vocab/quantitykind/Time"
                            },
                            "coReactant": {
                                "quantityValue": {
                                    "numericValue": 1000.0,
                                    "unit": {
                                        "hasQuantityKind": "https://qudt.org/vocab/quantitykind/Time",
                                        "sameAs": "https://qudt.org/vocab/unit/MilliSEC"
                                    }
                                },
                                "quantityKind": "https://qudt.org/vocab/quantitykind/Time"
                            }
                        }
                    ],
                    "purgeTime": [
                        {
                            "compound": "InGaZnO",
                            "precursor": {
                                "quantityValue": {
                                    "numericValue": 500.0,
                                    "unit": {
                                        "hasQuantityKind": "https://qudt.org/vocab/quantitykind/Time",
                                        "sameAs": "https://qudt.org/vocab/unit/MilliSEC"
                                    }
                                },
                                "quantityKind": "https://qudt.org/vocab/quantitykind/Time"
                            },
                            "coReactant": {
                                "quantityValue": {
                                    "numericValue": 500.0,
                                    "unit": {
                                        "hasQuantityKind": "https://qudt.org/vocab/quantitykind/Time",
                                        "sameAs": "https://qudt.org/vocab/unit/MilliSEC"
                                    }
                                },
                                "quantityKind": "https://qudt.org/vocab/quantitykind/Time"
                            }
                        },
                        {
                            "compound": "ZnO",
                            "precursor": {
                                "quantityValue": {
                                    "numericValue": 500.0,
                                    "unit": {
                                        "hasQuantityKind": "https://qudt.org/vocab/quantitykind/Time",
                                        "sameAs": "https://qudt.org/vocab/unit/MilliSEC"
                                    }
                                },
                                "quantityKind": "https://qudt.org/vocab/quantitykind/Time"
                            },
                            "coReactant": {
                                "quantityValue": {
                                    "numericValue": 500.0,
                                    "unit": {
                                        "hasQuantityKind": "https://qudt.org/vocab/quantitykind/Time",
                                        "sameAs": "https://qudt.org/vocab/unit/MilliSEC"
                                    }
                                },
                                "quantityKind": "https://qudt.org/vocab/quantitykind/Time"
                            }
                        }
                    ],
                    "flowRates": [
                        {
                            "compound": "InGaZnO",
                            "precursorFlow": {
                                "quantityValue": {
                                    "numericValue": 100.0,
                                    "unit": {
                                        "hasQuantityKind": "https://qudt.org/vocab/quantitykind/MolarFlowRate",
                                        "sameAs": "https://qudt.org/vocab/unit/SCM-PER-MIN"
                                    }
                                },
                                "quantityKind": "https://qudt.org/vocab/quantitykind/MolarFlowRate"
                            },
                            "coReactantFlow": {
                                "quantityValue": {
                                    "numericValue": 100.0,
                                    "unit": {
                                        "hasQuantityKind": "https://qudt.org/vocab/quantitykind/MolarFlowRate",
                                        "sameAs": "https://qudt.org/vocab/unit/SCM-PER-MIN"
                                    }
                                },
                                "quantityKind": "https://qudt.org/vocab/quantitykind/MolarFlowRate"
                            },
                            "purgingGasFlow": {
                                "quantityValue": {
                                    "numericValue": 500.0,
                                    "unit": {
                                        "hasQuantityKind": "https://qudt.org/vocab/quantitykind/MolarFlowRate",
                                        "sameAs": "https://qudt.org/vocab/unit/SCM-PER-MIN"
                                    }
                                },
                                "quantityKind": "https://qudt.org/vocab/quantitykind/MolarFlowRate"
                            }
                        },
                        {
                            "compound": "ZnO",
                            "precursorFlow": {
                                "quantityValue": {
                                    "numericValue": 100.0,
                                    "unit": {
                                        "hasQuantityKind": "https://qudt.org/vocab/quantitykind/MolarFlowRate",
                                        "sameAs": "https://qudt.org/vocab/unit/SCM-PER-MIN"
                                    }
                                },
                                "quantityKind": "https://qudt.org/vocab/quantitykind/MolarFlowRate"
                            },
                            "coReactantFlow": {
                                "quantityValue": {
                                    "numericValue": 100.0,
                                    "unit": {
                                        "hasQuantityKind": "https://qudt.org/vocab/quantitykind/MolarFlowRate",
                                        "sameAs": "https://qudt.org/vocab/unit/SCM-PER-MIN"
                                    }
                                },
                                "quantityKind": "https://qudt.org/vocab/quantitykind/MolarFlowRate"
                            },
                            "purgingGasFlow": {
                                "quantityValue": {
                                    "numericValue": 500.0,
                                    "unit": {
                                        "hasQuantityKind": "https://qudt.org/vocab/quantitykind/MolarFlowRate",
                                        "sameAs": "https://qudt.org/vocab/unit/SCM-PER-MIN"
                                    }
                                },
                                "quantityKind": "https://qudt.org/vocab/quantitykind/MolarFlowRate"
                            }
                        }
                    ],
                    "filmThickness": {
                        "quantityValue": {
                            "numericValue": 12.0,
                            "unit": {
                                "hasQuantityKind": "https://qudt.org/vocab/quantitykind/Thickness",
                                "sameAs": "https://qudt.org/vocab/unit/NanoM"
                            }
                        },
                        "quantityKind": "https://qudt.org/vocab/quantitykind/Thickness"
                    }
                },
                "supercycleDesign": {
                    "numberofSubcycles": [
                        {
                            "compound": "InGaZnO",
                            "count": {
                                "quantityValue": {
                                    "numericValue": 2.0,
                                    "unit": {
                                        "hasQuantityKind": "https://qudt.org/vocab/quantitykind/Count",
                                        "sameAs": "https://qudt.org/vocab/unit/UNITLESS"
                                    }
                                },
                                "quantityKind": "https://qudt.org/vocab/quantitykind/Count"
                            }
                        },
                        {
                            "compound": "ZnO",
                            "count": {
                                "quantityValue": {
                                    "numericValue": 2.0,
                                    "unit": {
                                        "hasQuantityKind": "https://qudt.org/vocab/quantitykind/Count",
                                        "sameAs": "https://qudt.org/vocab/unit/UNITLESS"
                                    }
                                },
                                "quantityKind": "https://qudt.org/vocab/quantitykind/Count"
                            }
                        }
                    ],
                    "subcycleSequence": [
                        "InGaZnO",
                        "ZnO"
                    ]
                }
            },
            "materialProperties": {
                "opticalProperties": {
                    "refractiveIndex": {
                        "quantityValue": {
                            "numericValue": 1.8,
                            "unit": {
                                "hasQuantityKind": "https://qudt.org/vocab/quantitykind/RefractiveIndex",
                                "sameAs": "https://qudt.org/vocab/unit/UNITLESS"
                            }
                        },
                        "quantityKind": "https://qudt.org/vocab/quantitykind/RefractiveIndex"
                    },
                    "absorptionCoefficient": {
                        "quantityValue": {
                            "numericValue": 0.05,
                            "unit": {
                                "hasQuantityKind": "https://qudt.org/vocab/quantitykind/TransmittanceDensity",
                                "sameAs": "https://qudt.org/vocab/unit/UNITLESS"
                            }
                        },
                        "quantityKind": "https://qudt.org/vocab/quantitykind/TransmittanceDensity"
                    },
                    "bandGap": {
                        "quantityValue": {
                            "numericValue": 3.2,
                            "unit": {
                                "hasQuantityKind": "https://qudt.org/vocab/quantitykind/Energy",
                                "sameAs": "https://qudt.org/vocab/unit/EV"
                            }
                        },
                        "quantityKind": "https://qudt.org/vocab/quantitykind/Energy"
                    },
                    "characterizationMethod": "UV-Vis spectroscopy"
                },
                "electricalProperties": {
                    "resistivity": {
                        "quantityValue": {
                            "numericValue": 0.0015,
                            "unit": {
                                "hasQuantityKind": "https://qudt.org/vocab/quantitykind/ElectricResistivity",
                                "sameAs": "https://qudt.org/vocab/unit/OHM-M"
                            }
                        },
                        "quantityKind": "https://qudt.org/vocab/quantitykind/ElectricResistivity"
                    },
                    "carrierDensity": {
                        "quantityValue": {
                            "numericValue": 1.2e+19,
                            "unit": {
                                "hasQuantityKind": "https://qudt.org/vocab/quantitykind/ElectricChargeVolumeDensity",
                                "sameAs": "https://qudt.org/vocab/unit/C-PER-M3"
                            }
                        },
                        "quantityKind": "https://qudt.org/vocab/quantitykind/ElectricChargeVolumeDensity"
                    },
                    "mobility": {
                        "quantityValue": {
                            "numericValue": 50.8,
                            "unit": {
                                "hasQuantityKind": "https://qudt.org/vocab/quantitykind/ElectronMobility",
                                "sameAs": "https://qudt.org/vocab/unit/CentiM2-PER-V-SEC"
                            }
                        },
                        "quantityKind": "https://qudt.org/vocab/quantitykind/ElectronMobility"
                    },
                    "characterizationMethod": "Hall measurements"
                },
                "uniformity": {
                    "variation": {
                        "quantityValue": {
                            "numericValue": 5.0,
                            "unit": {
                                "hasQuantityKind": "https://qudt.org/vocab/quantitykind/DimensionlessRatio",
                                "sameAs": "https://qudt.org/vocab/unit/PERCENT"
                            }
                        },
                        "quantityKind": "https://qudt.org/vocab/quantitykind/DimensionlessRatio"
                    }
                },
                "conformality": {
                    "aspectRatio": {
                        "quantityValue": {
                            "numericValue": 10.0,
                            "unit": {
                                "hasQuantityKind": "https://qudt.org/vocab/quantitykind/DimensionlessRatio",
                                "sameAs": "https://qudt.org/vocab/unit/UNITLESS"
                            }
                        },
                        "quantityKind": "https://qudt.org/vocab/quantitykind/DimensionlessRatio"
                    }
                },
                "filmComposition": {
                    "elementalConcentration": {
                        "values": {
                            "quantityValue": {
                                "numericValue": 31.6,
                                "unit": {
                                    "hasQuantityKind": "https://qudt.org/vocab/quantitykind/DimensionlessRatio",
                                    "sameAs": "https://qudt.org/vocab/unit/PERCENT"
                                }
                            },
                            "quantityKind": "https://qudt.org/vocab/quantitykind/DimensionlessRatio"
                        },
                        "characterizationMethod": "XPS Depth Profile Analysis"
                    },
                    "atomicRatio": {
                        "elements": [
                            "In",
                            "Ga",
                            "Zn"
                        ],
                        "value": "1.4:1:2",
                        "characterizationMethod": "XPS Depth Profile Analysis"
                    }
                },
                "chemicalComposition": "InGaZnO",
                "crystallinity": {
                    "phase": "amorphous",
                    "characterizationMethod": "XRD"
                },
                "roughness": {
                    "value": {
                        "quantityValue": {
                            "numericValue": 0.5,
                            "unit": {
                                "hasQuantityKind": "https://qudt.org/vocab/quantitykind/Length",
                                "sameAs": "https://qudt.org/vocab/unit/NanoM"
                            }
                        },
                        "quantityKind": "https://qudt.org/vocab/quantitykind/Length"
                    },
                    "characterizationMethod": "AFM"
                },
                "filmDensity": {
                    "value": {
                        "quantityValue": {
                            "numericValue": 4.5,
                            "unit": {
                                "hasQuantityKind": "https://qudt.org/vocab/quantitykind/MassDensity",
                                "sameAs": "https://qudt.org/vocab/unit/GM-PER-DeciM3"
                            }
                        },
                        "quantityKind": "https://qudt.org/vocab/quantitykind/MassDensity"
                    },
                    "characterizationMethod": "XRR"
                }
            },
            "deviceProperties": {
                "fieldEffectMobility": {
                    "quantityValue": {
                        "numericValue": 50.8,
                        "unit": {
                            "hasQuantityKind": "https://qudt.org/vocab/quantitykind/Mobility",
                            "sameAs": "https://qudt.org/vocab/unit/CentiM2-PER-V-SEC"
                        }
                    },
                    "quantityKind": "https://qudt.org/vocab/quantitykind/Mobility"
                },
                "thresholdVoltage": {
                    "quantityValue": {
                        "numericValue": 0.84,
                        "unit": {
                            "hasQuantityKind": "https://qudt.org/vocab/quantitykind/Voltage",
                            "sameAs": "https://qudt.org/vocab/unit/V"
                        }
                    },
                    "quantityKind": "https://qudt.org/vocab/quantitykind/Voltage"
                },
                "subthresholdSwing": {
                    "quantityValue": {
                        "numericValue": 120.0,
                        "unit": {
                            "hasQuantityKind": "https://qudt.org/vocab/quantitykind/ElectricPotential",
                            "sameAs": "https://qudt.org/vocab/unit/MilliV"
                        }
                    },
                    "quantityKind": "https://qudt.org/vocab/quantitykind/ElectricPotential"
                },
                "onOffRatio": {
                    "quantityValue": {
                        "numericValue": 1000000.0,
                        "unit": {
                            "hasQuantityKind": "https://qudt.org/vocab/quantitykind/DimensionlessRatio",
                            "sameAs": "https://qudt.org/vocab/unit/UNITLESS"
                        }
                    },
                    "quantityKind": "https://qudt.org/vocab/quantitykind/DimensionlessRatio"
                },
                "deviceStructure": "top-gate-bottom-contact (TGBC)"
            },
            "otherAspects": {
                "safety": "Standard safety protocols for handling precursors and gases",
                "filmStability": true,
                "reproducibility": true
            }
        }
    ]
}
