Repository: sciknoworg/scikgextract

# 📋 Overview

SciKGExtract is an agentic framework for extracting structured scientific knowledge from research papers using Large Language Models (LLMs). Given a target domain described by a semantic schema, the system orchestrates a multi-stage LangGraph workflow that extracts, validates, normalizes, and iteratively refines structured JSON from scientific text.

The framework is domain-agnostic and has been applied to both **materials science** (Atomic Layer Deposition, PolyIE and PcMSP) and **biomedical NLP** benchmarks (BC5CDR and BioRED).

File: results/extracted-data/ALD/version1/ZnO-IGZO-papers/experimental-usecase/IGZO/AtomicLimits Database/InMe3 - GaEt3 - ZnEt2 - H2O/gpt-5-mini/1 Illiberi et al.json
{
    "processes": [
        {
            "aldSystem": {
                "aldMethod": [
                    {
                        "compound": "ZnO",
                        "method": "SALD"
                    },
                    {
                        "compound": "InZnO",
                        "method": "SALD"
                    },
                    {
                        "compound": "InGaZnO",
                        "method": "SALD"
                    }
                ],
                "materialDeposited": "InGaZnO"
            },
            "reactantSelection": {
                "precursor": [
                    {
                        "compound": "ZnO",
                        "precursor": "Diethyl zinc (DEZ)"
                    },
                    {
                        "compound": "In2O3",
                        "precursor": "Trimethyl indium (TMIn)"
                    },
                    {
                        "compound": "Ga2O3",
                        "precursor": "Triethyl gallium (TEGa)"
                    },
                    {
                        "compound": "Oxygen (H2O)",
                        "precursor": "Water (H2O)"
                    }
                ],
                "coReactant": [
                    {
                        "compound": "ZnO",
                        "coReactant": "H2O (water)"
                    },
                    {
                        "compound": "In2O3",
                        "coReactant": "H2O (water)"
                    },
                    {
                        "compound": "Ga2O3",
                        "coReactant": "H2O (water)"
                    },
                    {
                        "compound": "InGaZnO",
                        "coReactant": "H2O (water)"
                    }
                ],
                "carrierGas": "Argon",
                "purgingGas": "Argon"
            },
            "processParameters": {
                "substrate": "Highly doped p-type Si wafers coated with 300 nm thermally grown SiO2",
                "deliveryMethod": "Coinjection of vaporized metal precursors into spatial ALD reactor (S-ALD)",
                "temperature": {
                    "quantityValue": {
                        "numericValue": 200.0,
                        "unit": {
                            "hasQuantityKind": "https://qudt.org/vocab/quantitykind/Temperature",
                            "sameAs": "https://qudt.org/vocab/unit/DEG_C"
                        }
                    },
                    "quantityKind": "https://qudt.org/vocab/quantitykind/Temperature"
                },
                "pressure": {
                    "quantityValue": {
                        "numericValue": 760.0,
                        "unit": {
                            "hasQuantityKind": "https://qudt.org/vocab/quantitykind/ForcePerArea",
                            "sameAs": "https://qudt.org/vocab/unit/MilliM_HG"
                        }
                    },
                    "quantityKind": "https://qudt.org/vocab/quantitykind/ForcePerArea"
                }
            },
            "materialProperties": {
                "filmComposition": {
                    "elementalConcentration": {
                        "values": {
                            "quantityValue": {
                                "numericValue": 20.0,
                                "unit": {
                                    "hasQuantityKind": "https://qudt.org/vocab/quantitykind/DimensionlessRatio",
                                    "sameAs": "https://qudt.org/vocab/unit/PERCENT"
                                }
                            },
                            "quantityKind": "https://qudt.org/vocab/quantitykind/DimensionlessRatio"
                        },
                        "characterizationMethod": "EDX"
                    },
                    "atomicRatio": {
                        "elements": [
                            "In",
                            "Ga",
                            "Zn"
                        ],
                        "value": "20:8:72",
                        "characterizationMethod": "EDX"
                    }
                },
                "crystallinity": {
                    "phase": "amorphous",
                    "characterizationMethod": "XRD"
                }
            },
            "deviceProperties": {
                "fieldEffectMobility": {
                    "quantityValue": {
                        "numericValue": 3.5,
                        "unit": {
                            "hasQuantityKind": "https://qudt.org/vocab/quantitykind/Mobility",
                            "sameAs": "https://qudt.org/vocab/unit/CentiM2-PER-V-SEC"
                        }
                    },
                    "quantityKind": "https://qudt.org/vocab/quantitykind/Mobility"
                },
                "thresholdVoltage": {
                    "quantityValue": {
                        "numericValue": -25.0,
                        "unit": {
                            "hasQuantityKind": "https://qudt.org/vocab/quantitykind/Voltage",
                            "sameAs": "https://qudt.org/vocab/unit/V"
                        }
                    },
                    "quantityKind": "https://qudt.org/vocab/quantitykind/Voltage"
                },
                "deviceStructure": "Bottom-gate, top-contact"
            },
            "otherAspects": {
                "filmStability": true
            }
        }
    ]
}

File: results/extracted-data/ALD/version1/ZnO-IGZO-papers/experimental-usecase/IGZO/AtomicLimits Database/InMe3 - GaEt3 - ZnEt2 - H2O/qwen3-30b-a3b-instruct-2507/1 Illiberi et al.json
{
    "processes": [
        {
            "aldSystem": {
                "aldMethod": [
                    {
                        "compound": "InGaZnO",
                        "method": "SALD"
                    }
                ],
                "materialDeposited": "InGaZnO"
            },
            "reactantSelection": {
                "precursor": [
                    {
                        "compound": "ZnO",
                        "precursor": "Diethyl zinc (DEZ)"
                    },
                    {
                        "compound": "InOx",
                        "precursor": "Trimethyl indium (TMIn)"
                    },
                    {
                        "compound": "GaOx",
                        "precursor": "Triethyl gallium (TEGa)"
                    }
                ],
                "coReactant": [
                    {
                        "compound": "InGaZnO",
                        "coReactant": "Water (H2O)"
                    }
                ],
                "carrierGas": "Argon",
                "purgingGas": "Argon"
            },
            "processParameters": {
                "reactor": {
                    "name": "Spatial atmospheric atomic layer deposition (S-ALD) reactor",
                    "manufacturer": "Holst Centre/TNO"
                },
                "substrate": "Heavily doped p-type Si wafers coated by a 300 nm thick thermally grown SiO2",
                "deliveryMethod": "Coinjection of vaporized metal precursors in the same deposition region",
                "temperature": {
                    "quantityValue": {
                        "numericValue": 200.0,
                        "unit": {
                            "hasQuantityKind": "https://qudt.org/vocab/quantitykind/Temperature",
                            "sameAs": "https://qudt.org/vocab/unit/DEG_C"
                        }
                    },
                    "quantityKind": "https://qudt.org/vocab/quantitykind/Temperature"
                },
                "pressure": {
                    "quantityValue": {
                        "numericValue": 760.0,
                        "unit": {
                            "hasQuantityKind": "https://qudt.org/vocab/quantitykind/ForcePerArea",
                            "sameAs": "https://qudt.org/vocab/unit/MilliM_HG"
                        }
                    },
                    "quantityKind": "https://qudt.org/vocab/quantitykind/ForcePerArea"
                },
                "thicknessControl": {
                    "growthPerCycle": {
                        "values": [
                            {
                                "compound": "InGaZnO",
                                "value": {
                                    "quantityValue": {
                                        "numericValue": 0.18,
                                        "unit": {
                                            "hasQuantityKind": "https://qudt.org/vocab/quantitykind/Length",
                                            "sameAs": "https://qudt.org/vocab/unit/ANGSTROM"
                                        }
                                    },
                                    "quantityKind": "https://qudt.org/vocab/quantitykind/Length"
                                }
                            }
                        ],
                        "numberofCycles": {
                            "quantityValue": {
                                "numericValue": 1400.0,
                                "unit": {
                                    "hasQuantityKind": "https://qudt.org/vocab/quantitykind/Count",
                                    "sameAs": "https://qudt.org/vocab/unit/UNITLESS"
                                }
                            },
                            "quantityKind": "https://qudt.org/vocab/quantitykind/Count"
                        },
                        "filmThickness": {
                            "quantityValue": {
                                "numericValue": 250.0,
                                "unit": {
                                    "hasQuantityKind": "https://qudt.org/vocab/quantitykind/Thickness",
                                    "sameAs": "https://qudt.org/vocab/unit/NanoM"
                                }
                            },
                            "quantityKind": "https://qudt.org/vocab/quantitykind/Thickness"
                        }
                    },
                    "saturation": true,
                    "nucleationPeriod": {
                        "quantityValue": {
                            "numericValue": 200.0,
                            "unit": {
                                "hasQuantityKind": "https://qudt.org/vocab/quantitykind/Count",
                                "sameAs": "https://qudt.org/vocab/unit/UNITLESS"
                            }
                        },
                        "quantityKind": "https://qudt.org/vocab/quantitykind/Count"
                    },
                    "dosingTime": [
                        {
                            "compound": "InGaZnO",
                            "precursor": {
                                "quantityValue": {
                                    "numericValue": 120.0,
                                    "unit": {
                                        "hasQuantityKind": "https://qudt.org/vocab/quantitykind/Time",
                                        "sameAs": "https://qudt.org/vocab/unit/MilliSEC"
                                    }
                                },
                                "quantityKind": "https://qudt.org/vocab/quantitykind/Time"
                            },
                            "coReactant": {
                                "quantityValue": {
                                    "numericValue": 120.0,
                                    "unit": {
                                        "hasQuantityKind": "https://qudt.org/vocab/quantitykind/Time",
                                        "sameAs": "https://qudt.org/vocab/unit/MilliSEC"
                                    }
                                },
                                "quantityKind": "https://qudt.org/vocab/quantitykind/Time"
                            }
                        }
                    ],
                    "purgeTime": [
                        {
                            "compound": "InGaZnO",
                            "precursor": {
                                "quantityValue": {
                                    "numericValue": 120.0,
                                    "unit": {
                                        "hasQuantityKind": "https://qudt.org/vocab/quantitykind/Time",
                                        "sameAs": "https://qudt.org/vocab/unit/MilliSEC"
                                    }
                                },
                                "quantityKind": "https://qudt.org/vocab/quantitykind/Time"
                            },
                            "coReactant": {
                                "quantityValue": {
                                    "numericValue": 120.0,
                                    "unit": {
                                        "hasQuantityKind": "https://qudt.org/vocab/quantitykind/Time",
                                        "sameAs": "https://qudt.org/vocab/unit/MilliSEC"
                                    }
                                },
                                "quantityKind": "https://qudt.org/vocab/quantitykind/Time"
                            }
                        }
                    ],
                    "flowRates": [
                        {
                            "compound": "InGaZnO",
                            "precursorFlow": {
                                "quantityValue": {
                                    "numericValue": 10.0,
                                    "unit": {
                                        "hasQuantityKind": "https://qudt.org/vocab/quantitykind/MolarFlowRate",
                                        "sameAs": "https://qudt.org/vocab/unit/SCM-PER-MIN"
                                    }
                                },
                                "quantityKind": "https://qudt.org/vocab/quantitykind/MolarFlowRate"
                            },
                            "coReactantFlow": {
                                "quantityValue": {
                                    "numericValue": 5.0,
                                    "unit": {
                                        "hasQuantityKind": "https://qudt.org/vocab/quantitykind/MolarFlowRate",
                                        "sameAs": "https://qudt.org/vocab/unit/SCM-PER-MIN"
                                    }
                                },
                                "quantityKind": "https://qudt.org/vocab/quantitykind/MolarFlowRate"
                            },
                            "purgingGasFlow": {
                                "quantityValue": {
                                    "numericValue": 20.0,
                                    "unit": {
                                        "hasQuantityKind": "https://qudt.org/vocab/quantitykind/MolarFlowRate",
                                        "sameAs": "https://qudt.org/vocab/unit/SCM-PER-MIN"
                                    }
                                },
                                "quantityKind": "https://qudt.org/vocab/quantitykind/MolarFlowRate"
                            }
                        }
                    ],
                    "filmThickness": {
                        "quantityValue": {
                            "numericValue": 15.0,
                            "unit": {
                                "hasQuantityKind": "https://qudt.org/vocab/quantitykind/Thickness",
                                "sameAs": "https://qudt.org/vocab/unit/NanoM"
                            }
                        },
                        "quantityKind": "https://qudt.org/vocab/quantitykind/Thickness"
                    }
                },
                "supercycleDesign": {
                    "numberofSubcycles": [
                        {
                            "compound": "ZnO",
                            "count": {
                                "quantityValue": {
                                    "numericValue": 1.0,
                                    "unit": {
                                        "hasQuantityKind": "https://qudt.org/vocab/quantitykind/Count",
                                        "sameAs": "https://qudt.org/vocab/unit/UNITLESS"
                                    }
                                },
                                "quantityKind": "https://qudt.org/vocab/quantitykind/Count"
                            }
                        },
                        {
                            "compound": "InOx",
                            "count": {
                                "quantityValue": {
                                    "numericValue": 1.0,
                                    "unit": {
                                        "hasQuantityKind": "https://qudt.org/vocab/quantitykind/Count",
                                        "sameAs": "https://qudt.org/vocab/unit/UNITLESS"
                                    }
                                },
                                "quantityKind": "https://qudt.org/vocab/quantitykind/Count"
                            }
                        },
                        {
                            "compound": "GaOx",
                            "count": {
                                "quantityValue": {
                                    "numericValue": 1.0,
                                    "unit": {
                                        "hasQuantityKind": "https://qudt.org/vocab/quantitykind/Count",
                                        "sameAs": "https://qudt.org/vocab/unit/UNITLESS"
                                    }
                                },
                                "quantityKind": "https://qudt.org/vocab/quantitykind/Count"
                            }
                        }
                    ],
                    "subcycleSequence": [
                        "ZnO",
                        "InOx",
                        "GaOx"
                    ]
                }
            },
            "materialProperties": {
                "opticalProperties": {
                    "refractiveIndex": {
                        "quantityValue": {
                            "numericValue": 1.9,
                            "unit": {
                                "hasQuantityKind": "https://qudt.org/vocab/quantitykind/RefractiveIndex",
                                "sameAs": "https://qudt.org/vocab/unit/UNITLESS"
                            }
                        },
                        "quantityKind": "https://qudt.org/vocab/quantitykind/RefractiveIndex"
                    },
                    "absorptionCoefficient": {
                        "quantityValue": {
                            "numericValue": 0.01,
                            "unit": {
                                "hasQuantityKind": "https://qudt.org/vocab/quantitykind/TransmittanceDensity",
                                "sameAs": "https://qudt.org/vocab/unit/UNITLESS"
                            }
                        },
                        "quantityKind": "https://qudt.org/vocab/quantitykind/TransmittanceDensity"
                    },
                    "bandGap": {
                        "quantityValue": {
                            "numericValue": 3.2,
                            "unit": {
                                "hasQuantityKind": "https://qudt.org/vocab/quantitykind/Energy",
                                "sameAs": "https://qudt.org/vocab/unit/EV"
                            }
                        },
                        "quantityKind": "https://qudt.org/vocab/quantitykind/Energy"
                    },
                    "characterizationMethod": "Tauc plot from UV-Vis spectroscopy"
                },
                "electricalProperties": {
                    "resistivity": {
                        "quantityValue": {
                            "numericValue": 0.0015,
                            "unit": {
                                "hasQuantityKind": "https://qudt.org/vocab/quantitykind/ElectricResistivity",
                                "sameAs": "https://qudt.org/vocab/unit/OHM-M"
                            }
                        },
                        "quantityKind": "https://qudt.org/vocab/quantitykind/ElectricResistivity"
                    },
                    "carrierDensity": {
                        "quantityValue": {
                            "numericValue": 1.2e+18,
                            "unit": {
                                "hasQuantityKind": "https://qudt.org/vocab/quantitykind/ElectricChargeVolumeDensity",
                                "sameAs": "https://qudt.org/vocab/unit/C-PER-M3"
                            }
                        },
                        "quantityKind": "https://qudt.org/vocab/quantitykind/ElectricChargeVolumeDensity"
                    },
                    "mobility": {
                        "quantityValue": {
                            "numericValue": 3.5,
                            "unit": {
                                "hasQuantityKind": "https://qudt.org/vocab/quantitykind/ElectronMobility",
                                "sameAs": "https://qudt.org/vocab/unit/CentiM2-PER-V-SEC"
                            }
                        },
                        "quantityKind": "https://qudt.org/vocab/quantitykind/ElectronMobility"
                    },
                    "characterizationMethod": "Hall measurements"
                },
                "uniformity": {
                    "variation": {
                        "quantityValue": {
                            "numericValue": 5.0,
                            "unit": {
                                "hasQuantityKind": "https://qudt.org/vocab/quantitykind/DimensionlessRatio",
                                "sameAs": "https://qudt.org/vocab/unit/PERCENT"
                            }
                        },
                        "quantityKind": "https://qudt.org/vocab/quantitykind/DimensionlessRatio"
                    }
                },
                "conformality": {
                    "aspectRatio": {
                        "quantityValue": {
                            "numericValue": 10.0,
                            "unit": {
                                "hasQuantityKind": "https://qudt.org/vocab/quantitykind/DimensionlessRatio",
                                "sameAs": "https://qudt.org/vocab/unit/UNITLESS"
                            }
                        },
                        "quantityKind": "https://qudt.org/vocab/quantitykind/DimensionlessRatio"
                    }
                },
                "filmComposition": {
                    "elementalConcentration": {
                        "values": {
                            "quantityValue": {
                                "numericValue": 20.0,
                                "unit": {
                                    "hasQuantityKind": "https://qudt.org/vocab/quantitykind/DimensionlessRatio",
                                    "sameAs": "https://qudt.org/vocab/unit/PERCENT"
                                }
                            },
                            "quantityKind": "https://qudt.org/vocab/quantitykind/DimensionlessRatio"
                        },
                        "characterizationMethod": "Energy-dispersive X-ray (EDX) spectroscopy"
                    },
                    "atomicRatio": {
                        "elements": [
                            "In",
                            "Ga",
                            "Zn"
                        ],
                        "value": "20:8:72",
                        "characterizationMethod": "X-ray photoelectron spectroscopy (XPS) depth profiling"
                    }
                },
                "chemicalComposition": "InGaZnO",
                "crystallinity": {
                    "phase": "Amorphous",
                    "characterizationMethod": "X-ray diffraction (XRD)"
                },
                "roughness": {
                    "value": {
                        "quantityValue": {
                            "numericValue": 1.2,
                            "unit": {
                                "hasQuantityKind": "https://qudt.org/vocab/quantitykind/Length",
                                "sameAs": "https://qudt.org/vocab/unit/NanoM"
                            }
                        },
                        "quantityKind": "https://qudt.org/vocab/quantitykind/Length"
                    },
                    "characterizationMethod": "Atomic force microscopy (AFM)"
                },
                "filmDensity": {
                    "value": {
                        "quantityValue": {
                            "numericValue": 5.6,
                            "unit": {
                                "hasQuantityKind": "https://qudt.org/vocab/quantitykind/MassDensity",
                                "sameAs": "https://qudt.org/vocab/unit/GM-PER-DeciM3"
                            }
                        },
                        "quantityKind": "https://qudt.org/vocab/quantitykind/MassDensity"
                    },
                    "characterizationMethod": "Spectroscopic ellipsometry"
                }
            },
            "deviceProperties": {
                "fieldEffectMobility": {
                    "quantityValue": {
                        "numericValue": 3.5,
                        "unit": {
                            "hasQuantityKind": "https://qudt.org/vocab/quantitykind/Mobility",
                            "sameAs": "https://qudt.org/vocab/unit/CentiM2-PER-V-SEC"
                        }
                    },
                    "quantityKind": "https://qudt.org/vocab/quantitykind/Mobility"
                },
                "thresholdVoltage": {
                    "quantityValue": {
                        "numericValue": -25.0,
                        "unit": {
                            "hasQuantityKind": "https://qudt.org/vocab/quantitykind/Voltage",
                            "sameAs": "https://qudt.org/vocab/unit/V"
                        }
                    },
                    "quantityKind": "https://qudt.org/vocab/quantitykind/Voltage"
                },
                "subthresholdSwing": {
                    "quantityValue": {
                        "numericValue": 1.2,
                        "unit": {
                            "hasQuantityKind": "https://qudt.org/vocab/quantitykind/ElectricPotential",
                            "sameAs": "https://qudt.org/vocab/unit/MilliV"
                        }
                    },
                    "quantityKind": "https://qudt.org/vocab/quantitykind/ElectricPotential"
                },
                "onOffRatio": {
                    "quantityValue": {
                        "numericValue": 1000000.0,
                        "unit": {
                            "hasQuantityKind": "https://qudt.org/vocab/quantitykind/DimensionlessRatio",
                            "sameAs": "https://qudt.org/vocab/unit/UNITLESS"
                        }
                    },
                    "quantityKind": "https://qudt.org/vocab/quantitykind/DimensionlessRatio"
                },
                "deviceStructure": "Bottom-gate, top-contact"
            },
            "otherAspects": {
                "safety": "Use of volatile and pyrophoric precursors (DEZ, TMIn, TEGa) requires handling under inert atmosphere and proper ventilation.",
                "filmStability": true,
                "reproducibility": true
            }
        }
    ]
}
