Repository: sciknoworg/scikgextract

# 📋 Overview

SciKGExtract is an agentic framework for extracting structured scientific knowledge from research papers using Large Language Models (LLMs). Given a target domain described by a semantic schema, the system orchestrates a multi-stage LangGraph workflow that extracts, validates, normalizes, and iteratively refines structured JSON from scientific text.

The framework is domain-agnostic and has been applied to both **materials science** (Atomic Layer Deposition, PolyIE and PcMSP) and **biomedical NLP** benchmarks (BC5CDR and BioRED).

File: results/extracted-data/atomic-layer-deposition/experimental-usecase/version1/IGZO/AtomicLimits Database/In(PrNMe2)Me2 - GaMe3 - ZnEt2 - O2 plasma/gpt-4o/6 Kim et al.json
{
    "processes": [
        {
            "aldSystem": {
                "aldMethod": [
                    {
                        "compound": "In2O3",
                        "method": "PEALD"
                    },
                    {
                        "compound": "Ga2O3",
                        "method": "PEALD"
                    },
                    {
                        "compound": "ZnO",
                        "method": "PEALD"
                    },
                    {
                        "compound": "Al2O3",
                        "method": "TALD"
                    }
                ],
                "materialDeposited": "In0.52Ga0.18Zn0.30O"
            },
            "reactantSelection": {
                "precursor": [
                    {
                        "compound": "In2O3",
                        "precursor": "(3dimethylaminopropyl)dimethylindium (DADI)"
                    },
                    {
                        "compound": "Ga2O3",
                        "precursor": "trimethylgallium (TMGa)"
                    },
                    {
                        "compound": "ZnO",
                        "precursor": "diethylzinc (DEZ)"
                    },
                    {
                        "compound": "Al2O3",
                        "precursor": "trimethylaluminium (TMA)"
                    }
                ],
                "coReactant": [
                    {
                        "compound": "In2O3",
                        "coReactant": "Oxygen (O2) plasma"
                    },
                    {
                        "compound": "Ga2O3",
                        "coReactant": "Oxygen (O2) plasma"
                    },
                    {
                        "compound": "ZnO",
                        "coReactant": "Oxygen (O2) plasma"
                    },
                    {
                        "compound": "Al2O3",
                        "coReactant": "Ozone (O3)"
                    }
                ],
                "carrierGas": "Argon (Ar)",
                "purgingGas": "Argon (Ar)"
            },
            "processParameters": {
                "reactor": {
                    "name": "lateral-flow-type plasma-enhanced ALD (PEALD) system",
                    "manufacturer": "ISAC Research Inc."
                },
                "plasmaPower": {
                    "quantityValue": {
                        "numericValue": 100.0,
                        "unit": {
                            "hasQuantityKind": "https://qudt.org/vocab/quantitykind/Power",
                            "sameAs": "https://qudt.org/vocab/unit/W"
                        }
                    },
                    "quantityKind": "https://qudt.org/vocab/quantitykind/Power"
                },
                "substrate": "SiO2-buffered substrate",
                "temperature": {
                    "quantityValue": {
                        "numericValue": 200.0,
                        "unit": {
                            "hasQuantityKind": "https://qudt.org/vocab/quantitykind/Temperature",
                            "sameAs": "https://qudt.org/vocab/unit/DEG_C"
                        }
                    },
                    "quantityKind": "https://qudt.org/vocab/quantitykind/Temperature"
                },
                "pressure": {
                    "quantityValue": {
                        "numericValue": 1.2,
                        "unit": {
                            "hasQuantityKind": "https://qudt.org/vocab/quantitykind/ForcePerArea",
                            "sameAs": "https://qudt.org/vocab/unit/MilliM_HG"
                        }
                    },
                    "quantityKind": "https://qudt.org/vocab/quantitykind/ForcePerArea"
                },
                "thicknessControl": {
                    "growthPerCycle": {
                        "values": [
                            {
                                "compound": "In2O3",
                                "value": {
                                    "quantityValue": {
                                        "numericValue": 0.9,
                                        "unit": {
                                            "hasQuantityKind": "https://qudt.org/vocab/quantitykind/Length",
                                            "sameAs": "https://qudt.org/vocab/unit/ANGSTROM"
                                        }
                                    },
                                    "quantityKind": "https://qudt.org/vocab/quantitykind/Length"
                                }
                            },
                            {
                                "compound": "Ga2O3",
                                "value": {
                                    "quantityValue": {
                                        "numericValue": 0.9,
                                        "unit": {
                                            "hasQuantityKind": "https://qudt.org/vocab/quantitykind/Length",
                                            "sameAs": "https://qudt.org/vocab/unit/ANGSTROM"
                                        }
                                    },
                                    "quantityKind": "https://qudt.org/vocab/quantitykind/Length"
                                }
                            },
                            {
                                "compound": "ZnO",
                                "value": {
                                    "quantityValue": {
                                        "numericValue": 0.9,
                                        "unit": {
                                            "hasQuantityKind": "https://qudt.org/vocab/quantitykind/Length",
                                            "sameAs": "https://qudt.org/vocab/unit/ANGSTROM"
                                        }
                                    },
                                    "quantityKind": "https://qudt.org/vocab/quantitykind/Length"
                                }
                            }
                        ],
                        "numberofCycles": {
                            "quantityValue": {
                                "numericValue": 8.0,
                                "unit": {
                                    "hasQuantityKind": "https://qudt.org/vocab/quantitykind/Count",
                                    "sameAs": "https://qudt.org/vocab/unit/UNITLESS"
                                }
                            },
                            "quantityKind": "https://qudt.org/vocab/quantitykind/Count"
                        },
                        "filmThickness": {
                            "quantityValue": {
                                "numericValue": 8.0,
                                "unit": {
                                    "hasQuantityKind": "https://qudt.org/vocab/quantitykind/Thickness",
                                    "sameAs": "https://qudt.org/vocab/unit/NanoM"
                                }
                            },
                            "quantityKind": "https://qudt.org/vocab/quantitykind/Thickness"
                        }
                    },
                    "saturation": true,
                    "nucleationPeriod": {
                        "quantityValue": {
                            "numericValue": 8.0,
                            "unit": {
                                "hasQuantityKind": "https://qudt.org/vocab/quantitykind/Count",
                                "sameAs": "https://qudt.org/vocab/unit/UNITLESS"
                            }
                        },
                        "quantityKind": "https://qudt.org/vocab/quantitykind/Count"
                    },
                    "dosingTime": [
                        {
                            "compound": "In2O3",
                            "precursor": {
                                "quantityValue": {
                                    "numericValue": 0.1,
                                    "unit": {
                                        "hasQuantityKind": "https://qudt.org/vocab/quantitykind/Time",
                                        "sameAs": "https://qudt.org/vocab/unit/MilliSEC"
                                    }
                                },
                                "quantityKind": "https://qudt.org/vocab/quantitykind/Time"
                            },
                            "coReactant": {
                                "quantityValue": {
                                    "numericValue": 5.0,
                                    "unit": {
                                        "hasQuantityKind": "https://qudt.org/vocab/quantitykind/Time",
                                        "sameAs": "https://qudt.org/vocab/unit/MilliSEC"
                                    }
                                },
                                "quantityKind": "https://qudt.org/vocab/quantitykind/Time"
                            }
                        },
                        {
                            "compound": "Ga2O3",
                            "precursor": {
                                "quantityValue": {
                                    "numericValue": 0.1,
                                    "unit": {
                                        "hasQuantityKind": "https://qudt.org/vocab/quantitykind/Time",
                                        "sameAs": "https://qudt.org/vocab/unit/MilliSEC"
                                    }
                                },
                                "quantityKind": "https://qudt.org/vocab/quantitykind/Time"
                            },
                            "coReactant": {
                                "quantityValue": {
                                    "numericValue": 5.0,
                                    "unit": {
                                        "hasQuantityKind": "https://qudt.org/vocab/quantitykind/Time",
                                        "sameAs": "https://qudt.org/vocab/unit/MilliSEC"
                                    }
                                },
                                "quantityKind": "https://qudt.org/vocab/quantitykind/Time"
                            }
                        },
                        {
                            "compound": "ZnO",
                            "precursor": {
                                "quantityValue": {
                                    "numericValue": 0.1,
                                    "unit": {
                                        "hasQuantityKind": "https://qudt.org/vocab/quantitykind/Time",
                                        "sameAs": "https://qudt.org/vocab/unit/MilliSEC"
                                    }
                                },
                                "quantityKind": "https://qudt.org/vocab/quantitykind/Time"
                            },
                            "coReactant": {
                                "quantityValue": {
                                    "numericValue": 5.0,
                                    "unit": {
                                        "hasQuantityKind": "https://qudt.org/vocab/quantitykind/Time",
                                        "sameAs": "https://qudt.org/vocab/unit/MilliSEC"
                                    }
                                },
                                "quantityKind": "https://qudt.org/vocab/quantitykind/Time"
                            }
                        },
                        {
                            "compound": "Al2O3",
                            "precursor": {
                                "quantityValue": {
                                    "numericValue": 0.1,
                                    "unit": {
                                        "hasQuantityKind": "https://qudt.org/vocab/quantitykind/Time",
                                        "sameAs": "https://qudt.org/vocab/unit/MilliSEC"
                                    }
                                },
                                "quantityKind": "https://qudt.org/vocab/quantitykind/Time"
                            },
                            "coReactant": {
                                "quantityValue": {
                                    "numericValue": 5.0,
                                    "unit": {
                                        "hasQuantityKind": "https://qudt.org/vocab/quantitykind/Time",
                                        "sameAs": "https://qudt.org/vocab/unit/MilliSEC"
                                    }
                                },
                                "quantityKind": "https://qudt.org/vocab/quantitykind/Time"
                            }
                        }
                    ],
                    "purgeTime": [
                        {
                            "compound": "In2O3",
                            "precursor": {
                                "quantityValue": {
                                    "numericValue": 25.0,
                                    "unit": {
                                        "hasQuantityKind": "https://qudt.org/vocab/quantitykind/Time",
                                        "sameAs": "https://qudt.org/vocab/unit/MilliSEC"
                                    }
                                },
                                "quantityKind": "https://qudt.org/vocab/quantitykind/Time"
                            },
                            "coReactant": {
                                "quantityValue": {
                                    "numericValue": 20.0,
                                    "unit": {
                                        "hasQuantityKind": "https://qudt.org/vocab/quantitykind/Time",
                                        "sameAs": "https://qudt.org/vocab/unit/MilliSEC"
                                    }
                                },
                                "quantityKind": "https://qudt.org/vocab/quantitykind/Time"
                            }
                        },
                        {
                            "compound": "Ga2O3",
                            "precursor": {
                                "quantityValue": {
                                    "numericValue": 25.0,
                                    "unit": {
                                        "hasQuantityKind": "https://qudt.org/vocab/quantitykind/Time",
                                        "sameAs": "https://qudt.org/vocab/unit/MilliSEC"
                                    }
                                },
                                "quantityKind": "https://qudt.org/vocab/quantitykind/Time"
                            },
                            "coReactant": {
                                "quantityValue": {
                                    "numericValue": 20.0,
                                    "unit": {
                                        "hasQuantityKind": "https://qudt.org/vocab/quantitykind/Time",
                                        "sameAs": "https://qudt.org/vocab/unit/MilliSEC"
                                    }
                                },
                                "quantityKind": "https://qudt.org/vocab/quantitykind/Time"
                            }
                        },
                        {
                            "compound": "ZnO",
                            "precursor": {
                                "quantityValue": {
                                    "numericValue": 25.0,
                                    "unit": {
                                        "hasQuantityKind": "https://qudt.org/vocab/quantitykind/Time",
                                        "sameAs": "https://qudt.org/vocab/unit/MilliSEC"
                                    }
                                },
                                "quantityKind": "https://qudt.org/vocab/quantitykind/Time"
                            },
                            "coReactant": {
                                "quantityValue": {
                                    "numericValue": 20.0,
                                    "unit": {
                                        "hasQuantityKind": "https://qudt.org/vocab/quantitykind/Time",
                                        "sameAs": "https://qudt.org/vocab/unit/MilliSEC"
                                    }
                                },
                                "quantityKind": "https://qudt.org/vocab/quantitykind/Time"
                            }
                        },
                        {
                            "compound": "Al2O3",
                            "precursor": {
                                "quantityValue": {
                                    "numericValue": 25.0,
                                    "unit": {
                                        "hasQuantityKind": "https://qudt.org/vocab/quantitykind/Time",
                                        "sameAs": "https://qudt.org/vocab/unit/MilliSEC"
                                    }
                                },
                                "quantityKind": "https://qudt.org/vocab/quantitykind/Time"
                            },
                            "coReactant": {
                                "quantityValue": {
                                    "numericValue": 20.0,
                                    "unit": {
                                        "hasQuantityKind": "https://qudt.org/vocab/quantitykind/Time",
                                        "sameAs": "https://qudt.org/vocab/unit/MilliSEC"
                                    }
                                },
                                "quantityKind": "https://qudt.org/vocab/quantitykind/Time"
                            }
                        }
                    ],
                    "flowRates": [
                        {
                            "compound": "In2O3"
                        },
                        {
                            "compound": "Ga2O3"
                        },
                        {
                            "compound": "ZnO"
                        },
                        {
                            "compound": "Al2O3"
                        }
                    ],
                    "filmThickness": {
                        "quantityValue": {
                            "numericValue": 8.0,
                            "unit": {
                                "hasQuantityKind": "https://qudt.org/vocab/quantitykind/Thickness",
                                "sameAs": "https://qudt.org/vocab/unit/NanoM"
                            }
                        },
                        "quantityKind": "https://qudt.org/vocab/quantitykind/Thickness"
                    }
                },
                "supercycleDesign": {
                    "numberofSubcycles": [
                        {
                            "compound": "In2O3",
                            "count": {
                                "quantityValue": {
                                    "numericValue": 6.0,
                                    "unit": {
                                        "hasQuantityKind": "https://qudt.org/vocab/quantitykind/Count",
                                        "sameAs": "https://qudt.org/vocab/unit/UNITLESS"
                                    }
                                },
                                "quantityKind": "https://qudt.org/vocab/quantitykind/Count"
                            }
                        },
                        {
                            "compound": "Ga2O3",
                            "count": {
                                "quantityValue": {
                                    "numericValue": 1.0,
                                    "unit": {
                                        "hasQuantityKind": "https://qudt.org/vocab/quantitykind/Count",
                                        "sameAs": "https://qudt.org/vocab/unit/UNITLESS"
                                    }
                                },
                                "quantityKind": "https://qudt.org/vocab/quantitykind/Count"
                            }
                        },
                        {
                            "compound": "ZnO",
                            "count": {
                                "quantityValue": {
                                    "numericValue": 1.0,
                                    "unit": {
                                        "hasQuantityKind": "https://qudt.org/vocab/quantitykind/Count",
                                        "sameAs": "https://qudt.org/vocab/unit/UNITLESS"
                                    }
                                },
                                "quantityKind": "https://qudt.org/vocab/quantitykind/Count"
                            }
                        }
                    ],
                    "subcycleSequence": [
                        "In2O3",
                        "Ga2O3",
                        "ZnO"
                    ]
                }
            },
            "materialProperties": {
                "opticalProperties": {
                    "refractiveIndex": {
                        "quantityValue": {
                            "numericValue": 1.63,
                            "unit": {
                                "hasQuantityKind": "https://qudt.org/vocab/quantitykind/RefractiveIndex",
                                "sameAs": "https://qudt.org/vocab/unit/UNITLESS"
                            }
                        },
                        "quantityKind": "https://qudt.org/vocab/quantitykind/RefractiveIndex"
                    },
                    "bandGap": {
                        "quantityValue": {
                            "numericValue": 2.5,
                            "unit": {
                                "hasQuantityKind": "https://qudt.org/vocab/quantitykind/Energy",
                                "sameAs": "https://qudt.org/vocab/unit/EV"
                            }
                        },
                        "quantityKind": "https://qudt.org/vocab/quantitykind/Energy"
                    },
                    "characterizationMethod": "spectroscopic ellipsometry (SE)"
                },
                "electricalProperties": {
                    "mobility": {
                        "quantityValue": {
                            "numericValue": 27.6,
                            "unit": {
                                "hasQuantityKind": "https://qudt.org/vocab/quantitykind/ElectronMobility",
                                "sameAs": "https://qudt.org/vocab/unit/CentiM2-PER-V-SEC"
                            }
                        },
                        "quantityKind": "https://qudt.org/vocab/quantitykind/ElectronMobility"
                    }
                },
                "filmComposition": {
                    "elementalConcentration": {
                        "characterizationMethod": "X-ray fluorescence (XRF)"
                    },
                    "atomicRatio": {
                        "elements": [
                            "In",
                            "Ga",
                            "Zn"
                        ],
                        "value": "0.52:0.18:0.30",
                        "characterizationMethod": "X-ray fluorescence (XRF)"
                    }
                },
                "chemicalComposition": "In0.52Ga0.18Zn0.30O",
                "crystallinity": {
                    "phase": "amorphous",
                    "characterizationMethod": "X-ray diffraction (XRD)"
                },
                "filmDensity": {
                    "value": {
                        "quantityValue": {
                            "numericValue": 3.12,
                            "unit": {
                                "hasQuantityKind": "https://qudt.org/vocab/quantitykind/MassDensity",
                                "sameAs": "https://qudt.org/vocab/unit/GM-PER-DeciM3"
                            }
                        },
                        "quantityKind": "https://qudt.org/vocab/quantitykind/MassDensity"
                    },
                    "characterizationMethod": "GI-X-ray reflectometry (GI-XRR)"
                }
            },
            "deviceProperties": {
                "fieldEffectMobility": {
                    "quantityValue": {
                        "numericValue": 27.6,
                        "unit": {
                            "hasQuantityKind": "https://qudt.org/vocab/quantitykind/Mobility",
                            "sameAs": "https://qudt.org/vocab/unit/CentiM2-PER-V-SEC"
                        }
                    },
                    "quantityKind": "https://qudt.org/vocab/quantitykind/Mobility"
                },
                "thresholdVoltage": {
                    "quantityValue": {
                        "numericValue": 0.05,
                        "unit": {
                            "hasQuantityKind": "https://qudt.org/vocab/quantitykind/Voltage",
                            "sameAs": "https://qudt.org/vocab/unit/V"
                        }
                    },
                    "quantityKind": "https://qudt.org/vocab/quantitykind/Voltage"
                },
                "subthresholdSwing": {
                    "quantityValue": {
                        "numericValue": 61.0,
                        "unit": {
                            "hasQuantityKind": "https://qudt.org/vocab/quantitykind/ElectricPotential",
                            "sameAs": "https://qudt.org/vocab/unit/MilliV"
                        }
                    },
                    "quantityKind": "https://qudt.org/vocab/quantitykind/ElectricPotential"
                },
                "deviceStructure": "top-gate bottom-contact (TG-BC)"
            },
            "otherAspects": {
                "filmStability": true,
                "reproducibility": true
            }
        }
    ]
}

File: results/extracted-data/atomic-layer-deposition/experimental-usecase/version1/IGZO/AtomicLimits Database/In(PrNMe2)Me2 - GaMe3 - ZnEt2 - O2 plasma/gpt-4o/7 Choi et al.json
{
    "processes": [
        {
            "aldSystem": {
                "aldMethod": [
                    {
                        "compound": "IGZO",
                        "method": "PEALD"
                    },
                    {
                        "compound": "Al2O3",
                        "method": "TALD"
                    },
                    {
                        "compound": "SiO2",
                        "method": "TALD"
                    }
                ],
                "materialDeposited": "IGZO"
            },
            "reactantSelection": {
                "precursor": [
                    {
                        "compound": "SiO2",
                        "precursor": "Diisopropyl-aminosilane (DIPAS)"
                    },
                    {
                        "compound": "Al2O3",
                        "precursor": "Trimethylaluminum (TMA)"
                    },
                    {
                        "compound": "IGZO",
                        "precursor": "(3-dimethylaminopropyl)-dimethyl indium (DADI), trimethylgallium (TMGa), diethylzinc (DEZ)"
                    }
                ],
                "coReactant": [
                    {
                        "compound": "SiO2",
                        "coReactant": "Ar/O2 plasma"
                    },
                    {
                        "compound": "Al2O3",
                        "coReactant": "Water"
                    },
                    {
                        "compound": "IGZO",
                        "coReactant": "Ar/O2 plasma"
                    }
                ],
                "carrierGas": "Ar/O2"
            },
            "processParameters": {
                "plasmaPower": {
                    "quantityValue": {
                        "numericValue": 100.0,
                        "unit": {
                            "hasQuantityKind": "https://qudt.org/vocab/quantitykind/Power",
                            "sameAs": "https://qudt.org/vocab/unit/W"
                        }
                    },
                    "quantityKind": "https://qudt.org/vocab/quantitykind/Power"
                },
                "substrate": "Glass",
                "temperature": {
                    "quantityValue": {
                        "numericValue": 250.0,
                        "unit": {
                            "hasQuantityKind": "https://qudt.org/vocab/quantitykind/Temperature",
                            "sameAs": "https://qudt.org/vocab/unit/DEG_C"
                        }
                    },
                    "quantityKind": "https://qudt.org/vocab/quantitykind/Temperature"
                },
                "pressure": {
                    "quantityValue": {
                        "unit": {
                            "hasQuantityKind": "https://qudt.org/vocab/quantitykind/ForcePerArea",
                            "sameAs": "https://qudt.org/vocab/unit/MilliM_HG"
                        }
                    },
                    "quantityKind": "https://qudt.org/vocab/quantitykind/ForcePerArea"
                },
                "thicknessControl": {
                    "growthPerCycle": {
                        "values": [
                            {
                                "compound": "IGZO",
                                "value": {
                                    "quantityValue": {
                                        "unit": {
                                            "hasQuantityKind": "https://qudt.org/vocab/quantitykind/Length",
                                            "sameAs": "https://qudt.org/vocab/unit/ANGSTROM"
                                        }
                                    },
                                    "quantityKind": "https://qudt.org/vocab/quantitykind/Length"
                                }
                            }
                        ],
                        "numberofCycles": {
                            "quantityValue": {
                                "unit": {
                                    "hasQuantityKind": "https://qudt.org/vocab/quantitykind/Count",
                                    "sameAs": "https://qudt.org/vocab/unit/UNITLESS"
                                }
                            },
                            "quantityKind": "https://qudt.org/vocab/quantitykind/Count"
                        },
                        "filmThickness": {
                            "quantityValue": {
                                "numericValue": 20.0,
                                "unit": {
                                    "hasQuantityKind": "https://qudt.org/vocab/quantitykind/Thickness",
                                    "sameAs": "https://qudt.org/vocab/unit/NanoM"
                                }
                            },
                            "quantityKind": "https://qudt.org/vocab/quantitykind/Thickness"
                        }
                    },
                    "saturation": false,
                    "nucleationPeriod": {
                        "quantityValue": {
                            "unit": {
                                "hasQuantityKind": "https://qudt.org/vocab/quantitykind/Count",
                                "sameAs": "https://qudt.org/vocab/unit/UNITLESS"
                            }
                        },
                        "quantityKind": "https://qudt.org/vocab/quantitykind/Count"
                    },
                    "filmThickness": {
                        "quantityValue": {
                            "numericValue": 100.0,
                            "unit": {
                                "hasQuantityKind": "https://qudt.org/vocab/quantitykind/Thickness",
                                "sameAs": "https://qudt.org/vocab/unit/NanoM"
                            }
                        },
                        "quantityKind": "https://qudt.org/vocab/quantitykind/Thickness"
                    }
                }
            },
            "materialProperties": {
                "electricalProperties": {
                    "mobility": {
                        "quantityValue": {
                            "numericValue": 28.17,
                            "unit": {
                                "hasQuantityKind": "https://qudt.org/vocab/quantitykind/ElectronMobility",
                                "sameAs": "https://qudt.org/vocab/unit/CentiM2-PER-V-SEC"
                            }
                        },
                        "quantityKind": "https://qudt.org/vocab/quantitykind/ElectronMobility"
                    }
                },
                "uniformity": {
                    "variation": {
                        "quantityValue": {
                            "unit": {
                                "hasQuantityKind": "https://qudt.org/vocab/quantitykind/DimensionlessRatio",
                                "sameAs": "https://qudt.org/vocab/unit/PERCENT"
                            }
                        },
                        "quantityKind": "https://qudt.org/vocab/quantitykind/DimensionlessRatio"
                    }
                },
                "conformality": {
                    "aspectRatio": {
                        "quantityValue": {
                            "unit": {
                                "hasQuantityKind": "https://qudt.org/vocab/quantitykind/DimensionlessRatio",
                                "sameAs": "https://qudt.org/vocab/unit/UNITLESS"
                            }
                        },
                        "quantityKind": "https://qudt.org/vocab/quantitykind/DimensionlessRatio"
                    }
                },
                "filmComposition": {
                    "elementalConcentration": {
                        "values": {
                            "quantityValue": {
                                "numericValue": 8.9,
                                "unit": {
                                    "hasQuantityKind": "https://qudt.org/vocab/quantitykind/DimensionlessRatio",
                                    "sameAs": "https://qudt.org/vocab/unit/PERCENT"
                                }
                            },
                            "quantityKind": "https://qudt.org/vocab/quantitykind/DimensionlessRatio"
                        },
                        "characterizationMethod": "ERD"
                    },
                    "atomicRatio": {
                        "elements": [
                            "In",
                            "Ga",
                            "Zn"
                        ],
                        "value": "2:1:1.3",
                        "characterizationMethod": "RBS"
                    }
                },
                "chemicalComposition": "InGaZnO",
                "crystallinity": {
                    "phase": "Amorphous"
                },
                "roughness": {
                    "value": {
                        "quantityValue": {
                            "unit": {
                                "hasQuantityKind": "https://qudt.org/vocab/quantitykind/Length",
                                "sameAs": "https://qudt.org/vocab/unit/NanoM"
                            }
                        },
                        "quantityKind": "https://qudt.org/vocab/quantitykind/Length"
                    }
                },
                "filmDensity": {
                    "value": {
                        "quantityValue": {
                            "unit": {
                                "hasQuantityKind": "https://qudt.org/vocab/quantitykind/MassDensity",
                                "sameAs": "https://qudt.org/vocab/unit/GM-PER-DeciM3"
                            }
                        },
                        "quantityKind": "https://qudt.org/vocab/quantitykind/MassDensity"
                    }
                }
            },
            "deviceProperties": {
                "fieldEffectMobility": {
                    "quantityValue": {
                        "numericValue": 28.17,
                        "unit": {
                            "hasQuantityKind": "https://qudt.org/vocab/quantitykind/Mobility",
                            "sameAs": "https://qudt.org/vocab/unit/CentiM2-PER-V-SEC"
                        }
                    },
                    "quantityKind": "https://qudt.org/vocab/quantitykind/Mobility"
                },
                "thresholdVoltage": {
                    "quantityValue": {
                        "numericValue": 0.12,
                        "unit": {
                            "hasQuantityKind": "https://qudt.org/vocab/quantitykind/Voltage",
                            "sameAs": "https://qudt.org/vocab/unit/V"
                        }
                    },
                    "quantityKind": "https://qudt.org/vocab/quantitykind/Voltage"
                },
                "subthresholdSwing": {
                    "quantityValue": {
                        "numericValue": 0.2,
                        "unit": {
                            "hasQuantityKind": "https://qudt.org/vocab/quantitykind/ElectricPotential",
                            "sameAs": "https://qudt.org/vocab/unit/MilliV"
                        }
                    },
                    "quantityKind": "https://qudt.org/vocab/quantitykind/ElectricPotential"
                },
                "onOffRatio": {
                    "quantityValue": {
                        "numericValue": 0.96,
                        "unit": {
                            "hasQuantityKind": "https://qudt.org/vocab/quantitykind/DimensionlessRatio",
                            "sameAs": "https://qudt.org/vocab/unit/UNITLESS"
                        }
                    },
                    "quantityKind": "https://qudt.org/vocab/quantitykind/DimensionlessRatio"
                },
                "deviceStructure": "Top-gate staggered"
            },
            "otherAspects": {
                "filmStability": true,
                "reproducibility": true
            }
        }
    ]
}
