Repository: sciknoworg/scikgextract

# 📋 Overview

SciKGExtract is an agentic framework for extracting structured scientific knowledge from research papers using Large Language Models (LLMs). Given a target domain described by a semantic schema, the system orchestrates a multi-stage LangGraph workflow that extracts, validates, normalizes, and iteratively refines structured JSON from scientific text.

The framework is domain-agnostic and has been applied to both **materials science** (Atomic Layer Deposition, PolyIE and PcMSP) and **biomedical NLP** benchmarks (BC5CDR and BioRED).

File: results/extracted-data/atomic-layer-deposition/experimental-usecase/version1/IGZO/AtomicLimits Database/In(PrNMe2)Me2 - GaMe3 - ZnEt2 - O2 plasma/gpt-5-mini/1 Sheng et al.json
{
    "processes": [
        {
            "aldSystem": {
                "aldMethod": [
                    {
                        "compound": "InOx",
                        "method": "PEALD"
                    },
                    {
                        "compound": "ZnO",
                        "method": "PEALD"
                    },
                    {
                        "compound": "GaOx",
                        "method": "PEALD"
                    }
                ],
                "materialDeposited": "InGaZnO (IGZO)"
            },
            "reactantSelection": {
                "precursor": [
                    {
                        "compound": "InOx",
                        "precursor": "DADI ((3-dimethylamimopropyl)dimethyl indium, DADI)"
                    },
                    {
                        "compound": "ZnO",
                        "precursor": "DEZ (diethylzinc)"
                    },
                    {
                        "compound": "GaOx",
                        "precursor": "TMGa (trimethylgallium)"
                    }
                ],
                "coReactant": [
                    {
                        "compound": "InOx",
                        "coReactant": "O2 plasma"
                    },
                    {
                        "compound": "ZnO",
                        "coReactant": "O2 plasma"
                    },
                    {
                        "compound": "GaOx",
                        "coReactant": "O2 plasma"
                    }
                ],
                "purgingGas": "Ar"
            },
            "processParameters": {
                "substrate": "Si(100) with native oxide (after acetone washing)",
                "temperature": {
                    "quantityValue": {
                        "numericValue": 200.0,
                        "unit": {
                            "hasQuantityKind": "https://qudt.org/vocab/quantitykind/Temperature",
                            "sameAs": "https://qudt.org/vocab/unit/DEG_C"
                        }
                    },
                    "quantityKind": "https://qudt.org/vocab/quantitykind/Temperature"
                },
                "supercycleDesign": {
                    "numberofSubcycles": [
                        {
                            "compound": "InOx",
                            "count": {
                                "quantityValue": {
                                    "unit": {
                                        "hasQuantityKind": "https://qudt.org/vocab/quantitykind/Count",
                                        "sameAs": "https://qudt.org/vocab/unit/UNITLESS"
                                    }
                                },
                                "quantityKind": "https://qudt.org/vocab/quantitykind/Count"
                            }
                        },
                        {
                            "compound": "ZnO",
                            "count": {
                                "quantityValue": {
                                    "unit": {
                                        "hasQuantityKind": "https://qudt.org/vocab/quantitykind/Count",
                                        "sameAs": "https://qudt.org/vocab/unit/UNITLESS"
                                    }
                                },
                                "quantityKind": "https://qudt.org/vocab/quantitykind/Count"
                            }
                        },
                        {
                            "compound": "GaOx",
                            "count": {
                                "quantityValue": {
                                    "unit": {
                                        "hasQuantityKind": "https://qudt.org/vocab/quantitykind/Count",
                                        "sameAs": "https://qudt.org/vocab/unit/UNITLESS"
                                    }
                                },
                                "quantityKind": "https://qudt.org/vocab/quantitykind/Count"
                            }
                        }
                    ],
                    "subcycleSequence": [
                        "InOx",
                        "ZnO",
                        "GaOx"
                    ]
                }
            },
            "materialProperties": {
                "filmComposition": {
                    "atomicRatio": {
                        "elements": [
                            "In",
                            "Zn",
                            "Ga"
                        ],
                        "value": "0.9:1.6:1"
                    }
                },
                "chemicalComposition": "InGaZnO",
                "crystallinity": {
                    "phase": "amorphous",
                    "characterizationMethod": "TEM, XRD"
                },
                "roughness": {
                    "value": {
                        "quantityValue": {
                            "numericValue": 0.48,
                            "unit": {
                                "hasQuantityKind": "https://qudt.org/vocab/quantitykind/Length",
                                "sameAs": "https://qudt.org/vocab/unit/NanoM"
                            }
                        },
                        "quantityKind": "https://qudt.org/vocab/quantitykind/Length"
                    },
                    "characterizationMethod": "GIXRR"
                },
                "filmDensity": {
                    "value": {
                        "quantityValue": {
                            "numericValue": 6.49,
                            "unit": {
                                "hasQuantityKind": "https://qudt.org/vocab/quantitykind/MassDensity",
                                "sameAs": "https://qudt.org/vocab/unit/GM-PER-DeciM3"
                            }
                        },
                        "quantityKind": "https://qudt.org/vocab/quantitykind/MassDensity"
                    },
                    "characterizationMethod": "XRR"
                }
            },
            "deviceProperties": {
                "fieldEffectMobility": {
                    "quantityValue": {
                        "numericValue": 4.8,
                        "unit": {
                            "hasQuantityKind": "https://qudt.org/vocab/quantitykind/Mobility",
                            "sameAs": "https://qudt.org/vocab/unit/CentiM2-PER-V-SEC"
                        }
                    },
                    "quantityKind": "https://qudt.org/vocab/quantitykind/Mobility"
                },
                "thresholdVoltage": {
                    "quantityValue": {
                        "numericValue": 2.3,
                        "unit": {
                            "hasQuantityKind": "https://qudt.org/vocab/quantitykind/Voltage",
                            "sameAs": "https://qudt.org/vocab/unit/V"
                        }
                    },
                    "quantityKind": "https://qudt.org/vocab/quantitykind/Voltage"
                },
                "subthresholdSwing": {
                    "quantityValue": {
                        "numericValue": 340.0,
                        "unit": {
                            "hasQuantityKind": "https://qudt.org/vocab/quantitykind/ElectricPotential",
                            "sameAs": "https://qudt.org/vocab/unit/MilliV"
                        }
                    },
                    "quantityKind": "https://qudt.org/vocab/quantitykind/ElectricPotential"
                },
                "onOffRatio": {
                    "quantityValue": {
                        "numericValue": 290000000.0,
                        "unit": {
                            "hasQuantityKind": "https://qudt.org/vocab/quantitykind/DimensionlessRatio",
                            "sameAs": "https://qudt.org/vocab/unit/UNITLESS"
                        }
                    },
                    "quantityKind": "https://qudt.org/vocab/quantitykind/DimensionlessRatio"
                },
                "deviceStructure": "bottom-gate top-contact"
            }
        },
        {
            "aldSystem": {
                "aldMethod": [
                    {
                        "compound": "InOx",
                        "method": "PEALD"
                    },
                    {
                        "compound": "ZnO",
                        "method": "PEALD"
                    },
                    {
                        "compound": "GaOx",
                        "method": "PEALD"
                    }
                ],
                "materialDeposited": "InGaZnO (IGZO)"
            },
            "reactantSelection": {
                "precursor": [
                    {
                        "compound": "InOx",
                        "precursor": "DADI ((3-dimethylamimopropyl)dimethyl indium, DADI)"
                    },
                    {
                        "compound": "ZnO",
                        "precursor": "DEZ (diethylzinc)"
                    },
                    {
                        "compound": "GaOx",
                        "precursor": "TMGa (trimethylgallium)"
                    }
                ],
                "coReactant": [
                    {
                        "compound": "InOx",
                        "coReactant": "O2 plasma"
                    },
                    {
                        "compound": "ZnO",
                        "coReactant": "O2 plasma"
                    },
                    {
                        "compound": "GaOx",
                        "coReactant": "O2 plasma"
                    }
                ],
                "purgingGas": "Ar"
            },
            "processParameters": {
                "substrate": "Si(100) with native oxide (after acetone washing)",
                "temperature": {
                    "quantityValue": {
                        "numericValue": 200.0,
                        "unit": {
                            "hasQuantityKind": "https://qudt.org/vocab/quantitykind/Temperature",
                            "sameAs": "https://qudt.org/vocab/unit/DEG_C"
                        }
                    },
                    "quantityKind": "https://qudt.org/vocab/quantitykind/Temperature"
                },
                "supercycleDesign": {
                    "numberofSubcycles": [
                        {
                            "compound": "InOx",
                            "count": {
                                "quantityValue": {
                                    "unit": {
                                        "hasQuantityKind": "https://qudt.org/vocab/quantitykind/Count",
                                        "sameAs": "https://qudt.org/vocab/unit/UNITLESS"
                                    }
                                },
                                "quantityKind": "https://qudt.org/vocab/quantitykind/Count"
                            }
                        },
                        {
                            "compound": "ZnO",
                            "count": {
                                "quantityValue": {
                                    "unit": {
                                        "hasQuantityKind": "https://qudt.org/vocab/quantitykind/Count",
                                        "sameAs": "https://qudt.org/vocab/unit/UNITLESS"
                                    }
                                },
                                "quantityKind": "https://qudt.org/vocab/quantitykind/Count"
                            }
                        },
                        {
                            "compound": "GaOx",
                            "count": {
                                "quantityValue": {
                                    "unit": {
                                        "hasQuantityKind": "https://qudt.org/vocab/quantitykind/Count",
                                        "sameAs": "https://qudt.org/vocab/unit/UNITLESS"
                                    }
                                },
                                "quantityKind": "https://qudt.org/vocab/quantitykind/Count"
                            }
                        }
                    ],
                    "subcycleSequence": [
                        "InOx",
                        "ZnO",
                        "GaOx"
                    ]
                }
            },
            "materialProperties": {
                "filmComposition": {
                    "atomicRatio": {
                        "elements": [
                            "In",
                            "Zn",
                            "Ga"
                        ],
                        "value": "1.6:1.7:1"
                    }
                },
                "chemicalComposition": "InGaZnO",
                "crystallinity": {
                    "phase": "amorphous",
                    "characterizationMethod": "TEM, XRD"
                },
                "roughness": {
                    "characterizationMethod": "GIXRR"
                },
                "filmDensity": {
                    "characterizationMethod": "XRR"
                }
            },
            "deviceProperties": {
                "fieldEffectMobility": {
                    "quantityValue": {
                        "numericValue": 15.7,
                        "unit": {
                            "hasQuantityKind": "https://qudt.org/vocab/quantitykind/Mobility",
                            "sameAs": "https://qudt.org/vocab/unit/CentiM2-PER-V-SEC"
                        }
                    },
                    "quantityKind": "https://qudt.org/vocab/quantitykind/Mobility"
                },
                "thresholdVoltage": {
                    "quantityValue": {
                        "numericValue": 1.6,
                        "unit": {
                            "hasQuantityKind": "https://qudt.org/vocab/quantitykind/Voltage",
                            "sameAs": "https://qudt.org/vocab/unit/V"
                        }
                    },
                    "quantityKind": "https://qudt.org/vocab/quantitykind/Voltage"
                },
                "subthresholdSwing": {
                    "quantityValue": {
                        "numericValue": 290.0,
                        "unit": {
                            "hasQuantityKind": "https://qudt.org/vocab/quantitykind/ElectricPotential",
                            "sameAs": "https://qudt.org/vocab/unit/MilliV"
                        }
                    },
                    "quantityKind": "https://qudt.org/vocab/quantitykind/ElectricPotential"
                },
                "onOffRatio": {
                    "quantityValue": {
                        "numericValue": 420000000.0,
                        "unit": {
                            "hasQuantityKind": "https://qudt.org/vocab/quantitykind/DimensionlessRatio",
                            "sameAs": "https://qudt.org/vocab/unit/UNITLESS"
                        }
                    },
                    "quantityKind": "https://qudt.org/vocab/quantitykind/DimensionlessRatio"
                },
                "deviceStructure": "bottom-gate top-contact"
            }
        },
        {
            "aldSystem": {
                "aldMethod": [
                    {
                        "compound": "InOx",
                        "method": "PEALD"
                    },
                    {
                        "compound": "ZnO",
                        "method": "PEALD"
                    },
                    {
                        "compound": "GaOx",
                        "method": "PEALD"
                    }
                ],
                "materialDeposited": "InGaZnO (IGZO)"
            },
            "reactantSelection": {
                "precursor": [
                    {
                        "compound": "InOx",
                        "precursor": "DADI ((3-dimethylamimopropyl)dimethyl indium, DADI)"
                    },
                    {
                        "compound": "ZnO",
                        "precursor": "DEZ (diethylzinc)"
                    },
                    {
                        "compound": "GaOx",
                        "precursor": "TMGa (trimethylgallium)"
                    }
                ],
                "coReactant": [
                    {
                        "compound": "InOx",
                        "coReactant": "O2 plasma"
                    },
                    {
                        "compound": "ZnO",
                        "coReactant": "O2 plasma"
                    },
                    {
                        "compound": "GaOx",
                        "coReactant": "O2 plasma"
                    }
                ],
                "purgingGas": "Ar"
            },
            "processParameters": {
                "substrate": "Si(100) with native oxide (after acetone washing)",
                "temperature": {
                    "quantityValue": {
                        "numericValue": 200.0,
                        "unit": {
                            "hasQuantityKind": "https://qudt.org/vocab/quantitykind/Temperature",
                            "sameAs": "https://qudt.org/vocab/unit/DEG_C"
                        }
                    },
                    "quantityKind": "https://qudt.org/vocab/quantitykind/Temperature"
                },
                "supercycleDesign": {
                    "numberofSubcycles": [
                        {
                            "compound": "InOx",
                            "count": {
                                "quantityValue": {
                                    "unit": {
                                        "hasQuantityKind": "https://qudt.org/vocab/quantitykind/Count",
                                        "sameAs": "https://qudt.org/vocab/unit/UNITLESS"
                                    }
                                },
                                "quantityKind": "https://qudt.org/vocab/quantitykind/Count"
                            }
                        },
                        {
                            "compound": "ZnO",
                            "count": {
                                "quantityValue": {
                                    "unit": {
                                        "hasQuantityKind": "https://qudt.org/vocab/quantitykind/Count",
                                        "sameAs": "https://qudt.org/vocab/unit/UNITLESS"
                                    }
                                },
                                "quantityKind": "https://qudt.org/vocab/quantitykind/Count"
                            }
                        },
                        {
                            "compound": "GaOx",
                            "count": {
                                "quantityValue": {
                                    "unit": {
                                        "hasQuantityKind": "https://qudt.org/vocab/quantitykind/Count",
                                        "sameAs": "https://qudt.org/vocab/unit/UNITLESS"
                                    }
                                },
                                "quantityKind": "https://qudt.org/vocab/quantitykind/Count"
                            }
                        }
                    ],
                    "subcycleSequence": [
                        "InOx",
                        "ZnO",
                        "GaOx"
                    ]
                }
            },
            "materialProperties": {
                "filmComposition": {
                    "atomicRatio": {
                        "elements": [
                            "In",
                            "Zn",
                            "Ga"
                        ],
                        "value": "2.1:1.8:1"
                    }
                },
                "chemicalComposition": "InGaZnO",
                "crystallinity": {
                    "phase": "amorphous",
                    "characterizationMethod": "TEM, XRD"
                },
                "roughness": {
                    "value": {
                        "quantityValue": {
                            "numericValue": 0.52,
                            "unit": {
                                "hasQuantityKind": "https://qudt.org/vocab/quantitykind/Length",
                                "sameAs": "https://qudt.org/vocab/unit/NanoM"
                            }
                        },
                        "quantityKind": "https://qudt.org/vocab/quantitykind/Length"
                    },
                    "characterizationMethod": "GIXRR"
                },
                "filmDensity": {
                    "value": {
                        "quantityValue": {
                            "numericValue": 6.74,
                            "unit": {
                                "hasQuantityKind": "https://qudt.org/vocab/quantitykind/MassDensity",
                                "sameAs": "https://qudt.org/vocab/unit/GM-PER-DeciM3"
                            }
                        },
                        "quantityKind": "https://qudt.org/vocab/quantitykind/MassDensity"
                    },
                    "characterizationMethod": "XRR"
                }
            },
            "deviceProperties": {
                "fieldEffectMobility": {
                    "quantityValue": {
                        "numericValue": 30.3,
                        "unit": {
                            "hasQuantityKind": "https://qudt.org/vocab/quantitykind/Mobility",
                            "sameAs": "https://qudt.org/vocab/unit/CentiM2-PER-V-SEC"
                        }
                    },
                    "quantityKind": "https://qudt.org/vocab/quantitykind/Mobility"
                },
                "thresholdVoltage": {
                    "quantityValue": {
                        "numericValue": 0.2,
                        "unit": {
                            "hasQuantityKind": "https://qudt.org/vocab/quantitykind/Voltage",
                            "sameAs": "https://qudt.org/vocab/unit/V"
                        }
                    },
                    "quantityKind": "https://qudt.org/vocab/quantitykind/Voltage"
                },
                "subthresholdSwing": {
                    "quantityValue": {
                        "numericValue": 260.0,
                        "unit": {
                            "hasQuantityKind": "https://qudt.org/vocab/quantitykind/ElectricPotential",
                            "sameAs": "https://qudt.org/vocab/unit/MilliV"
                        }
                    },
                    "quantityKind": "https://qudt.org/vocab/quantitykind/ElectricPotential"
                },
                "onOffRatio": {
                    "quantityValue": {
                        "numericValue": 550000000.0,
                        "unit": {
                            "hasQuantityKind": "https://qudt.org/vocab/quantitykind/DimensionlessRatio",
                            "sameAs": "https://qudt.org/vocab/unit/UNITLESS"
                        }
                    },
                    "quantityKind": "https://qudt.org/vocab/quantitykind/DimensionlessRatio"
                },
                "deviceStructure": "bottom-gate top-contact"
            }
        },
        {
            "aldSystem": {
                "aldMethod": [
                    {
                        "compound": "InOx",
                        "method": "PEALD"
                    },
                    {
                        "compound": "ZnO",
                        "method": "PEALD"
                    },
                    {
                        "compound": "GaOx",
                        "method": "PEALD"
                    }
                ],
                "materialDeposited": "InGaZnO (IGZO)"
            },
            "reactantSelection": {
                "precursor": [
                    {
                        "compound": "InOx",
                        "precursor": "DADI ((3-dimethylamimopropyl)dimethyl indium, DADI)"
                    },
                    {
                        "compound": "ZnO",
                        "precursor": "DEZ (diethylzinc)"
                    },
                    {
                        "compound": "GaOx",
                        "precursor": "TMGa (trimethylgallium)"
                    }
                ],
                "coReactant": [
                    {
                        "compound": "InOx",
                        "coReactant": "O2 plasma"
                    },
                    {
                        "compound": "ZnO",
                        "coReactant": "O2 plasma"
                    },
                    {
                        "compound": "GaOx",
                        "coReactant": "O2 plasma"
                    }
                ],
                "purgingGas": "Ar"
            },
            "processParameters": {
                "substrate": "Si(100) with native oxide (after acetone washing)",
                "temperature": {
                    "quantityValue": {
                        "numericValue": 200.0,
                        "unit": {
                            "hasQuantityKind": "https://qudt.org/vocab/quantitykind/Temperature",
                            "sameAs": "https://qudt.org/vocab/unit/DEG_C"
                        }
                    },
                    "quantityKind": "https://qudt.org/vocab/quantitykind/Temperature"
                },
                "supercycleDesign": {
                    "numberofSubcycles": [
                        {
                            "compound": "InOx",
                            "count": {
                                "quantityValue": {
                                    "unit": {
                                        "hasQuantityKind": "https://qudt.org/vocab/quantitykind/Count",
                                        "sameAs": "https://qudt.org/vocab/unit/UNITLESS"
                                    }
                                },
                                "quantityKind": "https://qudt.org/vocab/quantitykind/Count"
                            }
                        },
                        {
                            "compound": "ZnO",
                            "count": {
                                "quantityValue": {
                                    "unit": {
                                        "hasQuantityKind": "https://qudt.org/vocab/quantitykind/Count",
                                        "sameAs": "https://qudt.org/vocab/unit/UNITLESS"
                                    }
                                },
                                "quantityKind": "https://qudt.org/vocab/quantitykind/Count"
                            }
                        },
                        {
                            "compound": "GaOx",
                            "count": {
                                "quantityValue": {
                                    "unit": {
                                        "hasQuantityKind": "https://qudt.org/vocab/quantitykind/Count",
                                        "sameAs": "https://qudt.org/vocab/unit/UNITLESS"
                                    }
                                },
                                "quantityKind": "https://qudt.org/vocab/quantitykind/Count"
                            }
                        }
                    ],
                    "subcycleSequence": [
                        "InOx",
                        "ZnO",
                        "GaOx"
                    ]
                }
            },
            "materialProperties": {
                "filmComposition": {
                    "atomicRatio": {
                        "elements": [
                            "In",
                            "Zn",
                            "Ga"
                        ],
                        "value": "2.6:1.7:1"
                    }
                },
                "chemicalComposition": "InGaZnO",
                "crystallinity": {
                    "phase": "amorphous",
                    "characterizationMethod": "TEM, XRD"
                },
                "roughness": {
                    "characterizationMethod": "GIXRR"
                },
                "filmDensity": {
                    "characterizationMethod": "XRR"
                }
            },
            "deviceProperties": {
                "fieldEffectMobility": {
                    "quantityValue": {
                        "numericValue": 38.4,
                        "unit": {
                            "hasQuantityKind": "https://qudt.org/vocab/quantitykind/Mobility",
                            "sameAs": "https://qudt.org/vocab/unit/CentiM2-PER-V-SEC"
                        }
                    },
                    "quantityKind": "https://qudt.org/vocab/quantitykind/Mobility"
                },
                "thresholdVoltage": {
                    "quantityValue": {
                        "numericValue": -1.1,
                        "unit": {
                            "hasQuantityKind": "https://qudt.org/vocab/quantitykind/Voltage",
                            "sameAs": "https://qudt.org/vocab/unit/V"
                        }
                    },
                    "quantityKind": "https://qudt.org/vocab/quantitykind/Voltage"
                },
                "subthresholdSwing": {
                    "quantityValue": {
                        "numericValue": 250.0,
                        "unit": {
                            "hasQuantityKind": "https://qudt.org/vocab/quantitykind/ElectricPotential",
                            "sameAs": "https://qudt.org/vocab/unit/MilliV"
                        }
                    },
                    "quantityKind": "https://qudt.org/vocab/quantitykind/ElectricPotential"
                },
                "onOffRatio": {
                    "quantityValue": {
                        "numericValue": 720000000.0,
                        "unit": {
                            "hasQuantityKind": "https://qudt.org/vocab/quantitykind/DimensionlessRatio",
                            "sameAs": "https://qudt.org/vocab/unit/UNITLESS"
                        }
                    },
                    "quantityKind": "https://qudt.org/vocab/quantitykind/DimensionlessRatio"
                },
                "deviceStructure": "bottom-gate top-contact"
            }
        },
        {
            "aldSystem": {
                "aldMethod": [
                    {
                        "compound": "InOx",
                        "method": "PEALD"
                    },
                    {
                        "compound": "ZnO",
                        "method": "PEALD"
                    },
                    {
                        "compound": "GaOx",
                        "method": "PEALD"
                    }
                ],
                "materialDeposited": "InGaZnO (IGZO)"
            },
            "reactantSelection": {
                "precursor": [
                    {
                        "compound": "InOx",
                        "precursor": "DADI ((3-dimethylamimopropyl)dimethyl indium, DADI)"
                    },
                    {
                        "compound": "ZnO",
                        "precursor": "DEZ (diethylzinc)"
                    },
                    {
                        "compound": "GaOx",
                        "precursor": "TMGa (trimethylgallium)"
                    }
                ],
                "coReactant": [
                    {
                        "compound": "InOx",
                        "coReactant": "O2 plasma"
                    },
                    {
                        "compound": "ZnO",
                        "coReactant": "O2 plasma"
                    },
                    {
                        "compound": "GaOx",
                        "coReactant": "O2 plasma"
                    }
                ],
                "purgingGas": "Ar"
            },
            "processParameters": {
                "substrate": "Si(100) with native oxide (after acetone washing)",
                "temperature": {
                    "quantityValue": {
                        "numericValue": 200.0,
                        "unit": {
                            "hasQuantityKind": "https://qudt.org/vocab/quantitykind/Temperature",
                            "sameAs": "https://qudt.org/vocab/unit/DEG_C"
                        }
                    },
                    "quantityKind": "https://qudt.org/vocab/quantitykind/Temperature"
                },
                "supercycleDesign": {
                    "numberofSubcycles": [
                        {
                            "compound": "InOx",
                            "count": {
                                "quantityValue": {
                                    "unit": {
                                        "hasQuantityKind": "https://qudt.org/vocab/quantitykind/Count",
                                        "sameAs": "https://qudt.org/vocab/unit/UNITLESS"
                                    }
                                },
                                "quantityKind": "https://qudt.org/vocab/quantitykind/Count"
                            }
                        },
                        {
                            "compound": "ZnO",
                            "count": {
                                "quantityValue": {
                                    "unit": {
                                        "hasQuantityKind": "https://qudt.org/vocab/quantitykind/Count",
                                        "sameAs": "https://qudt.org/vocab/unit/UNITLESS"
                                    }
                                },
                                "quantityKind": "https://qudt.org/vocab/quantitykind/Count"
                            }
                        },
                        {
                            "compound": "GaOx",
                            "count": {
                                "quantityValue": {
                                    "unit": {
                                        "hasQuantityKind": "https://qudt.org/vocab/quantitykind/Count",
                                        "sameAs": "https://qudt.org/vocab/unit/UNITLESS"
                                    }
                                },
                                "quantityKind": "https://qudt.org/vocab/quantitykind/Count"
                            }
                        }
                    ],
                    "subcycleSequence": [
                        "InOx",
                        "ZnO",
                        "GaOx"
                    ]
                }
            },
            "materialProperties": {
                "filmComposition": {
                    "atomicRatio": {
                        "elements": [
                            "In",
                            "Zn",
                            "Ga"
                        ],
                        "value": "2.8:1.7:1"
                    }
                },
                "chemicalComposition": "InGaZnO",
                "crystallinity": {
                    "phase": "amorphous",
                    "characterizationMethod": "TEM, XRD"
                },
                "roughness": {
                    "value": {
                        "quantityValue": {
                            "numericValue": 0.51,
                            "unit": {
                                "hasQuantityKind": "https://qudt.org/vocab/quantitykind/Length",
                                "sameAs": "https://qudt.org/vocab/unit/NanoM"
                            }
                        },
                        "quantityKind": "https://qudt.org/vocab/quantitykind/Length"
                    },
                    "characterizationMethod": "GIXRR"
                },
                "filmDensity": {
                    "value": {
                        "quantityValue": {
                            "numericValue": 6.76,
                            "unit": {
                                "hasQuantityKind": "https://qudt.org/vocab/quantitykind/MassDensity",
                                "sameAs": "https://qudt.org/vocab/unit/GM-PER-DeciM3"
                            }
                        },
                        "quantityKind": "https://qudt.org/vocab/quantitykind/MassDensity"
                    },
                    "characterizationMethod": "XRR"
                }
            },
            "deviceProperties": {
                "fieldEffectMobility": {
                    "quantityValue": {
                        "numericValue": 65.5,
                        "unit": {
                            "hasQuantityKind": "https://qudt.org/vocab/quantitykind/Mobility",
                            "sameAs": "https://qudt.org/vocab/unit/CentiM2-PER-V-SEC"
                        }
                    },
                    "quantityKind": "https://qudt.org/vocab/quantitykind/Mobility"
                },
                "thresholdVoltage": {
                    "quantityValue": {
                        "numericValue": -1.3,
                        "unit": {
                            "hasQuantityKind": "https://qudt.org/vocab/quantitykind/Voltage",
                            "sameAs": "https://qudt.org/vocab/unit/V"
                        }
                    },
                    "quantityKind": "https://qudt.org/vocab/quantitykind/Voltage"
                },
                "subthresholdSwing": {
                    "quantityValue": {
                        "numericValue": 260.0,
                        "unit": {
                            "hasQuantityKind": "https://qudt.org/vocab/quantitykind/ElectricPotential",
                            "sameAs": "https://qudt.org/vocab/unit/MilliV"
                        }
                    },
                    "quantityKind": "https://qudt.org/vocab/quantitykind/ElectricPotential"
                },
                "onOffRatio": {
                    "quantityValue": {
                        "numericValue": 890000000.0,
                        "unit": {
                            "hasQuantityKind": "https://qudt.org/vocab/quantitykind/DimensionlessRatio",
                            "sameAs": "https://qudt.org/vocab/unit/UNITLESS"
                        }
                    },
                    "quantityKind": "https://qudt.org/vocab/quantitykind/DimensionlessRatio"
                },
                "deviceStructure": "bottom-gate top-contact"
            }
        }
    ]
}
