Repository: sciknoworg/scikgextract

# 📋 Overview

SciKGExtract is an agentic framework for extracting structured scientific knowledge from research papers using Large Language Models (LLMs). Given a target domain described by a semantic schema, the system orchestrates a multi-stage LangGraph workflow that extracts, validates, normalizes, and iteratively refines structured JSON from scientific text.

The framework is domain-agnostic and has been applied to both **materials science** (Atomic Layer Deposition, PolyIE and PcMSP) and **biomedical NLP** benchmarks (BC5CDR and BioRED).

File: results/extracted-data/atomic-layer-deposition/experimental-usecase/version1/IGZO/AtomicLimits Database/In(PrNMe2)Me2 - GaMe3 - ZnEt2 - O2 plasma/gpt-5-mini/2 Jeong et al.json
{
    "processes": [
        {
            "aldSystem": {
                "aldMethod": [
                    {
                        "compound": "IGZO",
                        "method": "PEALD"
                    }
                ],
                "materialDeposited": "In-Ga-Zn-O (IGZO)"
            },
            "reactantSelection": {
                "precursor": [
                    {
                        "compound": "In2O3",
                        "precursor": "(3-(dimethylamino)propyl)dimethylindium (DADI)"
                    },
                    {
                        "compound": "Ga2O3",
                        "precursor": "trimethylgallium (TMGa)"
                    },
                    {
                        "compound": "ZnO",
                        "precursor": "diethylzinc (DEZ)"
                    }
                ],
                "coReactant": [
                    {
                        "compound": "In2O3",
                        "coReactant": "O2/Ar (plasma)"
                    },
                    {
                        "compound": "Ga2O3",
                        "coReactant": "O2/Ar (plasma)"
                    },
                    {
                        "compound": "ZnO",
                        "coReactant": "O2/Ar (plasma)"
                    }
                ]
            },
            "processParameters": {
                "plasmaPower": {
                    "quantityValue": {
                        "numericValue": 300.0,
                        "unit": {
                            "hasQuantityKind": "https://qudt.org/vocab/quantitykind/Power",
                            "sameAs": "https://qudt.org/vocab/unit/W"
                        }
                    },
                    "quantityKind": "https://qudt.org/vocab/quantitykind/Power"
                },
                "substrate": "Si and thermally oxidized SiO2 (100 nm) wafers",
                "temperature": {
                    "quantityValue": {
                        "numericValue": 200.0,
                        "unit": {
                            "hasQuantityKind": "https://qudt.org/vocab/quantitykind/Temperature",
                            "sameAs": "https://qudt.org/vocab/unit/DEG_C"
                        }
                    },
                    "quantityKind": "https://qudt.org/vocab/quantitykind/Temperature"
                }
            },
            "materialProperties": {
                "filmComposition": {
                    "elementalConcentration": {
                        "characterizationMethod": "XPS"
                    },
                    "atomicRatio": {
                        "elements": [
                            "In",
                            "Zn",
                            "Ga"
                        ],
                        "value": "12:1:1",
                        "characterizationMethod": "ALD subcycle ratio (12:1:1 of In2O3:ZnO:Ga2O3)"
                    }
                },
                "chemicalComposition": "In-Ga-Zn-O (IGZO)",
                "crystallinity": {
                    "phase": "Highly oriented crystalline (c-axis-aligned) at high annealing temperatures (>600 \u00b0C); amorphous at as-deposited/low temperatures",
                    "characterizationMethod": "XRD, GIWAXS"
                },
                "filmDensity": {
                    "characterizationMethod": "XRR"
                }
            },
            "deviceProperties": {
                "fieldEffectMobility": {
                    "quantityValue": {
                        "numericValue": 40.86,
                        "unit": {
                            "hasQuantityKind": "https://qudt.org/vocab/quantitykind/Mobility",
                            "sameAs": "https://qudt.org/vocab/unit/CentiM2-PER-V-SEC"
                        }
                    },
                    "quantityKind": "https://qudt.org/vocab/quantitykind/Mobility"
                },
                "thresholdVoltage": {
                    "quantityValue": {
                        "numericValue": 0.19,
                        "unit": {
                            "hasQuantityKind": "https://qudt.org/vocab/quantitykind/Voltage",
                            "sameAs": "https://qudt.org/vocab/unit/V"
                        }
                    },
                    "quantityKind": "https://qudt.org/vocab/quantitykind/Voltage"
                },
                "subthresholdSwing": {
                    "quantityValue": {
                        "numericValue": 68.0,
                        "unit": {
                            "hasQuantityKind": "https://qudt.org/vocab/quantitykind/ElectricPotential",
                            "sameAs": "https://qudt.org/vocab/unit/MilliV"
                        }
                    },
                    "quantityKind": "https://qudt.org/vocab/quantitykind/ElectricPotential"
                },
                "deviceStructure": "bottom-gate"
            }
        }
    ]
}

File: results/extracted-data/atomic-layer-deposition/experimental-usecase/version1/IGZO/AtomicLimits Database/In(PrNMe2)Me2 - GaMe3 - ZnEt2 - O2 plasma/gpt-5-mini/3 Duan et al.json
{
    "processes": [
        {
            "aldSystem": {
                "aldMethod": [
                    {
                        "compound": "IGZO (In-Ga-Zn-O)",
                        "method": "PEALD"
                    },
                    {
                        "compound": "Al2O3 (gate insulator)",
                        "method": "PEALD"
                    },
                    {
                        "compound": "InZnO (gate electrode / IZO)",
                        "method": "PEALD"
                    }
                ],
                "materialDeposited": "In-Ga-Zn-O (IGZO)"
            },
            "reactantSelection": {
                "precursor": [
                    {
                        "compound": "InOx",
                        "precursor": "DADI (3-(Dimethylamino)-propyl dimethyl indium)"
                    },
                    {
                        "compound": "GaOx",
                        "precursor": "TMGa (trimethyl gallium)"
                    },
                    {
                        "compound": "ZnOx",
                        "precursor": "DEZ (diethyl zinc)"
                    }
                ],
                "coReactant": [
                    {
                        "compound": "InOx",
                        "coReactant": "O2 plasma"
                    },
                    {
                        "compound": "GaOx",
                        "coReactant": "O2 plasma"
                    },
                    {
                        "compound": "ZnOx",
                        "coReactant": "O2 plasma"
                    }
                ]
            },
            "processParameters": {
                "reactor": {
                    "name": "TFS200"
                },
                "plasmaPower": {
                    "quantityValue": {
                        "numericValue": 38.0,
                        "unit": {
                            "hasQuantityKind": "https://qudt.org/vocab/quantitykind/Power",
                            "sameAs": "https://qudt.org/vocab/unit/W"
                        }
                    },
                    "quantityKind": "https://qudt.org/vocab/quantitykind/Power"
                },
                "substrate": "8-in wafer",
                "temperature": {
                    "quantityValue": {
                        "numericValue": 250.0,
                        "unit": {
                            "hasQuantityKind": "https://qudt.org/vocab/quantitykind/Temperature",
                            "sameAs": "https://qudt.org/vocab/unit/DEG_C"
                        }
                    },
                    "quantityKind": "https://qudt.org/vocab/quantitykind/Temperature"
                }
            },
            "materialProperties": {
                "uniformity": {
                    "variation": {
                        "quantityValue": {
                            "numericValue": 1.26,
                            "unit": {
                                "hasQuantityKind": "https://qudt.org/vocab/quantitykind/DimensionlessRatio",
                                "sameAs": "https://qudt.org/vocab/unit/PERCENT"
                            }
                        },
                        "quantityKind": "https://qudt.org/vocab/quantitykind/DimensionlessRatio"
                    }
                },
                "filmComposition": {
                    "atomicRatio": {
                        "elements": [
                            "In",
                            "Ga",
                            "Zn"
                        ],
                        "value": "1:1:1"
                    }
                },
                "chemicalComposition": "InGaZnO (IGZO)"
            },
            "deviceProperties": {
                "thresholdVoltage": {
                    "quantityValue": {
                        "numericValue": -3.5,
                        "unit": {
                            "hasQuantityKind": "https://qudt.org/vocab/quantitykind/Voltage",
                            "sameAs": "https://qudt.org/vocab/unit/V"
                        }
                    },
                    "quantityKind": "https://qudt.org/vocab/quantitykind/Voltage"
                },
                "subthresholdSwing": {
                    "quantityValue": {
                        "numericValue": 230.0,
                        "unit": {
                            "hasQuantityKind": "https://qudt.org/vocab/quantitykind/ElectricPotential",
                            "sameAs": "https://qudt.org/vocab/unit/MilliV"
                        }
                    },
                    "quantityKind": "https://qudt.org/vocab/quantitykind/ElectricPotential"
                },
                "deviceStructure": "Vertical channel-all-around (CAA) IGZO FET (examples: CD = 4 \u00b5m, L = 50 nm; also CD = 130 nm devices reported)"
            }
        }
    ]
}

File: results/extracted-data/atomic-layer-deposition/experimental-usecase/version1/IGZO/AtomicLimits Database/In(PrNMe2)Me2 - GaMe3 - ZnEt2 - O2 plasma/gpt-5-mini/4 Yoo et al.json
{
    "processes": [
        {
            "aldSystem": {
                "aldMethod": [
                    {
                        "compound": "Al2O3",
                        "method": "SALD"
                    },
                    {
                        "compound": "IGZO",
                        "method": "PEALD"
                    }
                ],
                "materialDeposited": "Al2O3"
            },
            "reactantSelection": {
                "precursor": [
                    {
                        "compound": "Al2O3",
                        "precursor": "TMA"
                    },
                    {
                        "compound": "IGZO",
                        "precursor": "DADI"
                    },
                    {
                        "compound": "IGZO",
                        "precursor": "TMGa"
                    },
                    {
                        "compound": "IGZO",
                        "precursor": "DEZ"
                    }
                ],
                "coReactant": [
                    {
                        "compound": "Al2O3",
                        "coReactant": "O3"
                    },
                    {
                        "compound": "IGZO",
                        "coReactant": "O2 plasma"
                    }
                ],
                "carrierGas": "N2",
                "purgingGas": "N2"
            },
            "processParameters": {
                "substrate": "highly boron-doped polished Silicon (Si) wafers",
                "temperature": {
                    "quantityValue": {
                        "numericValue": 100.0,
                        "unit": {
                            "hasQuantityKind": "https://qudt.org/vocab/quantitykind/Temperature",
                            "sameAs": "https://qudt.org/vocab/unit/DEG_C"
                        }
                    },
                    "quantityKind": "https://qudt.org/vocab/quantitykind/Temperature"
                },
                "pressure": {
                    "quantityValue": {
                        "numericValue": 760.0,
                        "unit": {
                            "hasQuantityKind": "https://qudt.org/vocab/quantitykind/ForcePerArea",
                            "sameAs": "https://qudt.org/vocab/unit/MilliM_HG"
                        }
                    },
                    "quantityKind": "https://qudt.org/vocab/quantitykind/ForcePerArea"
                },
                "thicknessControl": {
                    "saturation": true,
                    "filmThickness": {
                        "quantityValue": {
                            "numericValue": 50.0,
                            "unit": {
                                "hasQuantityKind": "https://qudt.org/vocab/quantitykind/Thickness",
                                "sameAs": "https://qudt.org/vocab/unit/NanoM"
                            }
                        },
                        "quantityKind": "https://qudt.org/vocab/quantitykind/Thickness"
                    }
                }
            },
            "materialProperties": {
                "filmComposition": {
                    "elementalConcentration": {
                        "characterizationMethod": "XPS"
                    },
                    "atomicRatio": {
                        "elements": [
                            "Al",
                            "O"
                        ],
                        "value": "1:1.82",
                        "characterizationMethod": "XPS"
                    }
                },
                "chemicalComposition": "Al2O3",
                "crystallinity": {
                    "phase": "amorphous"
                },
                "roughness": {
                    "characterizationMethod": "AFM"
                },
                "filmDensity": {
                    "value": {
                        "quantityValue": {
                            "numericValue": 2.55,
                            "unit": {
                                "hasQuantityKind": "https://qudt.org/vocab/quantitykind/MassDensity",
                                "sameAs": "https://qudt.org/vocab/unit/GM-PER-DeciM3"
                            }
                        },
                        "quantityKind": "https://qudt.org/vocab/quantitykind/MassDensity"
                    },
                    "characterizationMethod": "XRR"
                }
            },
            "deviceProperties": {
                "fieldEffectMobility": {
                    "quantityValue": {
                        "numericValue": 52.48,
                        "unit": {
                            "hasQuantityKind": "https://qudt.org/vocab/quantitykind/Mobility",
                            "sameAs": "https://qudt.org/vocab/unit/CentiM2-PER-V-SEC"
                        }
                    },
                    "quantityKind": "https://qudt.org/vocab/quantitykind/Mobility"
                },
                "thresholdVoltage": {
                    "quantityValue": {
                        "numericValue": 3.09,
                        "unit": {
                            "hasQuantityKind": "https://qudt.org/vocab/quantitykind/Voltage",
                            "sameAs": "https://qudt.org/vocab/unit/V"
                        }
                    },
                    "quantityKind": "https://qudt.org/vocab/quantitykind/Voltage"
                },
                "subthresholdSwing": {
                    "quantityValue": {
                        "numericValue": 140.0,
                        "unit": {
                            "hasQuantityKind": "https://qudt.org/vocab/quantitykind/ElectricPotential",
                            "sameAs": "https://qudt.org/vocab/unit/MilliV"
                        }
                    },
                    "quantityKind": "https://qudt.org/vocab/quantitykind/ElectricPotential"
                },
                "deviceStructure": "TG-BC IGZO TFT on PI substrate"
            },
            "otherAspects": {
                "filmStability": true
            }
        },
        {
            "aldSystem": {
                "aldMethod": [
                    {
                        "compound": "Al2O3",
                        "method": "SALD"
                    },
                    {
                        "compound": "IGZO",
                        "method": "PEALD"
                    }
                ],
                "materialDeposited": "Al2O3"
            },
            "reactantSelection": {
                "precursor": [
                    {
                        "compound": "Al2O3",
                        "precursor": "TMA"
                    },
                    {
                        "compound": "IGZO",
                        "precursor": "DADI"
                    },
                    {
                        "compound": "IGZO",
                        "precursor": "TMGa"
                    },
                    {
                        "compound": "IGZO",
                        "precursor": "DEZ"
                    }
                ],
                "coReactant": [
                    {
                        "compound": "Al2O3",
                        "coReactant": "O3"
                    },
                    {
                        "compound": "IGZO",
                        "coReactant": "O2 plasma"
                    }
                ],
                "carrierGas": "N2",
                "purgingGas": "N2"
            },
            "processParameters": {
                "substrate": "highly boron-doped polished Silicon (Si) wafers",
                "temperature": {
                    "quantityValue": {
                        "numericValue": 150.0,
                        "unit": {
                            "hasQuantityKind": "https://qudt.org/vocab/quantitykind/Temperature",
                            "sameAs": "https://qudt.org/vocab/unit/DEG_C"
                        }
                    },
                    "quantityKind": "https://qudt.org/vocab/quantitykind/Temperature"
                },
                "pressure": {
                    "quantityValue": {
                        "numericValue": 760.0,
                        "unit": {
                            "hasQuantityKind": "https://qudt.org/vocab/quantitykind/ForcePerArea",
                            "sameAs": "https://qudt.org/vocab/unit/MilliM_HG"
                        }
                    },
                    "quantityKind": "https://qudt.org/vocab/quantitykind/ForcePerArea"
                },
                "thicknessControl": {
                    "saturation": true,
                    "filmThickness": {
                        "quantityValue": {
                            "numericValue": 50.0,
                            "unit": {
                                "hasQuantityKind": "https://qudt.org/vocab/quantitykind/Thickness",
                                "sameAs": "https://qudt.org/vocab/unit/NanoM"
                            }
                        },
                        "quantityKind": "https://qudt.org/vocab/quantitykind/Thickness"
                    }
                }
            },
            "materialProperties": {
                "filmComposition": {
                    "elementalConcentration": {
                        "characterizationMethod": "XPS"
                    },
                    "atomicRatio": {
                        "elements": [
                            "Al",
                            "O"
                        ],
                        "value": "1:1.64",
                        "characterizationMethod": "XPS"
                    }
                },
                "chemicalComposition": "Al2O3",
                "crystallinity": {
                    "phase": "amorphous"
                },
                "roughness": {
                    "characterizationMethod": "AFM"
                },
                "filmDensity": {
                    "value": {
                        "quantityValue": {
                            "numericValue": 2.66,
                            "unit": {
                                "hasQuantityKind": "https://qudt.org/vocab/quantitykind/MassDensity",
                                "sameAs": "https://qudt.org/vocab/unit/GM-PER-DeciM3"
                            }
                        },
                        "quantityKind": "https://qudt.org/vocab/quantitykind/MassDensity"
                    },
                    "characterizationMethod": "XRR"
                }
            },
            "deviceProperties": {
                "fieldEffectMobility": {
                    "quantityValue": {
                        "numericValue": 52.48,
                        "unit": {
                            "hasQuantityKind": "https://qudt.org/vocab/quantitykind/Mobility",
                            "sameAs": "https://qudt.org/vocab/unit/CentiM2-PER-V-SEC"
                        }
                    },
                    "quantityKind": "https://qudt.org/vocab/quantitykind/Mobility"
                },
                "thresholdVoltage": {
                    "quantityValue": {
                        "numericValue": 3.09,
                        "unit": {
                            "hasQuantityKind": "https://qudt.org/vocab/quantitykind/Voltage",
                            "sameAs": "https://qudt.org/vocab/unit/V"
                        }
                    },
                    "quantityKind": "https://qudt.org/vocab/quantitykind/Voltage"
                },
                "subthresholdSwing": {
                    "quantityValue": {
                        "numericValue": 140.0,
                        "unit": {
                            "hasQuantityKind": "https://qudt.org/vocab/quantitykind/ElectricPotential",
                            "sameAs": "https://qudt.org/vocab/unit/MilliV"
                        }
                    },
                    "quantityKind": "https://qudt.org/vocab/quantitykind/ElectricPotential"
                },
                "deviceStructure": "TG-BC IGZO TFT on PI substrate"
            },
            "otherAspects": {
                "filmStability": true
            }
        },
        {
            "aldSystem": {
                "aldMethod": [
                    {
                        "compound": "Al2O3",
                        "method": "SALD"
                    },
                    {
                        "compound": "IGZO",
                        "method": "PEALD"
                    }
                ],
                "materialDeposited": "Al2O3"
            },
            "reactantSelection": {
                "precursor": [
                    {
                        "compound": "Al2O3",
                        "precursor": "TMA"
                    },
                    {
                        "compound": "IGZO",
                        "precursor": "DADI"
                    },
                    {
                        "compound": "IGZO",
                        "precursor": "TMGa"
                    },
                    {
                        "compound": "IGZO",
                        "precursor": "DEZ"
                    }
                ],
                "coReactant": [
                    {
                        "compound": "Al2O3",
                        "coReactant": "O3"
                    },
                    {
                        "compound": "IGZO",
                        "coReactant": "O2 plasma"
                    }
                ],
                "carrierGas": "N2",
                "purgingGas": "N2"
            },
            "processParameters": {
                "substrate": "highly boron-doped polished Silicon (Si) wafers",
                "temperature": {
                    "quantityValue": {
                        "numericValue": 200.0,
                        "unit": {
                            "hasQuantityKind": "https://qudt.org/vocab/quantitykind/Temperature",
                            "sameAs": "https://qudt.org/vocab/unit/DEG_C"
                        }
                    },
                    "quantityKind": "https://qudt.org/vocab/quantitykind/Temperature"
                },
                "pressure": {
                    "quantityValue": {
                        "numericValue": 760.0,
                        "unit": {
                            "hasQuantityKind": "https://qudt.org/vocab/quantitykind/ForcePerArea",
                            "sameAs": "https://qudt.org/vocab/unit/MilliM_HG"
                        }
                    },
                    "quantityKind": "https://qudt.org/vocab/quantitykind/ForcePerArea"
                },
                "thicknessControl": {
                    "saturation": true,
                    "filmThickness": {
                        "quantityValue": {
                            "numericValue": 50.0,
                            "unit": {
                                "hasQuantityKind": "https://qudt.org/vocab/quantitykind/Thickness",
                                "sameAs": "https://qudt.org/vocab/unit/NanoM"
                            }
                        },
                        "quantityKind": "https://qudt.org/vocab/quantitykind/Thickness"
                    }
                }
            },
            "materialProperties": {
                "filmComposition": {
                    "elementalConcentration": {
                        "characterizationMethod": "XPS"
                    },
                    "atomicRatio": {
                        "elements": [
                            "Al",
                            "O"
                        ],
                        "value": "1:1.53",
                        "characterizationMethod": "XPS"
                    }
                },
                "chemicalComposition": "Al2O3",
                "crystallinity": {
                    "phase": "amorphous"
                },
                "roughness": {
                    "characterizationMethod": "AFM"
                },
                "filmDensity": {
                    "value": {
                        "quantityValue": {
                            "numericValue": 2.79,
                            "unit": {
                                "hasQuantityKind": "https://qudt.org/vocab/quantitykind/MassDensity",
                                "sameAs": "https://qudt.org/vocab/unit/GM-PER-DeciM3"
                            }
                        },
                        "quantityKind": "https://qudt.org/vocab/quantitykind/MassDensity"
                    },
                    "characterizationMethod": "XRR"
                }
            },
            "deviceProperties": {
                "fieldEffectMobility": {
                    "quantityValue": {
                        "numericValue": 52.48,
                        "unit": {
                            "hasQuantityKind": "https://qudt.org/vocab/quantitykind/Mobility",
                            "sameAs": "https://qudt.org/vocab/unit/CentiM2-PER-V-SEC"
                        }
                    },
                    "quantityKind": "https://qudt.org/vocab/quantitykind/Mobility"
                },
                "thresholdVoltage": {
                    "quantityValue": {
                        "numericValue": 3.09,
                        "unit": {
                            "hasQuantityKind": "https://qudt.org/vocab/quantitykind/Voltage",
                            "sameAs": "https://qudt.org/vocab/unit/V"
                        }
                    },
                    "quantityKind": "https://qudt.org/vocab/quantitykind/Voltage"
                },
                "subthresholdSwing": {
                    "quantityValue": {
                        "numericValue": 140.0,
                        "unit": {
                            "hasQuantityKind": "https://qudt.org/vocab/quantitykind/ElectricPotential",
                            "sameAs": "https://qudt.org/vocab/unit/MilliV"
                        }
                    },
                    "quantityKind": "https://qudt.org/vocab/quantitykind/ElectricPotential"
                },
                "deviceStructure": "TG-BC IGZO TFT on PI substrate"
            },
            "otherAspects": {
                "filmStability": true
            }
        }
    ]
}

File: results/extracted-data/atomic-layer-deposition/experimental-usecase/version1/IGZO/AtomicLimits Database/In(PrNMe2)Me2 - GaMe3 - ZnEt2 - O2 plasma/gpt-5-mini/5 Hong et al.json
{
    "processes": [
        {
            "aldSystem": {
                "aldMethod": [
                    {
                        "compound": "In2O3",
                        "method": "PEALD"
                    },
                    {
                        "compound": "Ga2O3",
                        "method": "PEALD"
                    },
                    {
                        "compound": "ZnO",
                        "method": "PEALD"
                    }
                ],
                "materialDeposited": "IGZO (In-Ga-Zn-O)"
            },
            "reactantSelection": {
                "precursor": [
                    {
                        "compound": "In",
                        "precursor": "DADI"
                    },
                    {
                        "compound": "Ga",
                        "precursor": "TMGa"
                    },
                    {
                        "compound": "Zn",
                        "precursor": "DEZ"
                    }
                ],
                "coReactant": [
                    {
                        "compound": "In",
                        "coReactant": "Ar/O2 plasma"
                    },
                    {
                        "compound": "Ga",
                        "coReactant": "Ar/O2 plasma"
                    },
                    {
                        "compound": "Zn",
                        "coReactant": "Ar/O2 plasma"
                    }
                ]
            },
            "processParameters": {
                "plasmaPower": {
                    "quantityValue": {
                        "numericValue": 300.0,
                        "unit": {
                            "hasQuantityKind": "https://qudt.org/vocab/quantitykind/Power",
                            "sameAs": "https://qudt.org/vocab/unit/W"
                        }
                    },
                    "quantityKind": "https://qudt.org/vocab/quantitykind/Power"
                },
                "substrate": "Si(100) and soda-lime glass",
                "temperature": {
                    "quantityValue": {
                        "numericValue": 200.0,
                        "unit": {
                            "hasQuantityKind": "https://qudt.org/vocab/quantitykind/Temperature",
                            "sameAs": "https://qudt.org/vocab/unit/DEG_C"
                        }
                    },
                    "quantityKind": "https://qudt.org/vocab/quantitykind/Temperature"
                },
                "pressure": {
                    "quantityValue": {
                        "numericValue": 1.2,
                        "unit": {
                            "hasQuantityKind": "https://qudt.org/vocab/quantitykind/ForcePerArea",
                            "sameAs": "https://qudt.org/vocab/unit/MilliM_HG"
                        }
                    },
                    "quantityKind": "https://qudt.org/vocab/quantitykind/ForcePerArea"
                }
            },
            "materialProperties": {
                "uniformity": {
                    "variation": {
                        "quantityValue": {
                            "numericValue": 3.0,
                            "unit": {
                                "hasQuantityKind": "https://qudt.org/vocab/quantitykind/DimensionlessRatio",
                                "sameAs": "https://qudt.org/vocab/unit/PERCENT"
                            }
                        },
                        "quantityKind": "https://qudt.org/vocab/quantitykind/DimensionlessRatio"
                    }
                },
                "filmComposition": {
                    "elementalConcentration": {
                        "characterizationMethod": "XPS"
                    },
                    "atomicRatio": {
                        "elements": [
                            "In",
                            "Ga",
                            "Zn"
                        ],
                        "value": "0.56-0.63:0.13-0.17:0.17-0.34",
                        "characterizationMethod": "XPS"
                    }
                },
                "chemicalComposition": "IGZO",
                "crystallinity": {
                    "phase": "Composition-dependent (amorphous, hexagonal-ZnO, cubic-In2O3, polycrystalline cubic-In2O3)",
                    "characterizationMethod": "XRD, TEM"
                },
                "filmDensity": {
                    "value": {
                        "quantityValue": {
                            "numericValue": 6.9,
                            "unit": {
                                "hasQuantityKind": "https://qudt.org/vocab/quantitykind/MassDensity",
                                "sameAs": "https://qudt.org/vocab/unit/GM-PER-DeciM3"
                            }
                        },
                        "quantityKind": "https://qudt.org/vocab/quantitykind/MassDensity"
                    },
                    "characterizationMethod": "XRR"
                }
            },
            "deviceProperties": {
                "fieldEffectMobility": {
                    "quantityValue": {
                        "numericValue": 41.4,
                        "unit": {
                            "hasQuantityKind": "https://qudt.org/vocab/quantitykind/Mobility",
                            "sameAs": "https://qudt.org/vocab/unit/CentiM2-PER-V-SEC"
                        }
                    },
                    "quantityKind": "https://qudt.org/vocab/quantitykind/Mobility"
                },
                "thresholdVoltage": {
                    "quantityValue": {
                        "numericValue": -0.9,
                        "unit": {
                            "hasQuantityKind": "https://qudt.org/vocab/quantitykind/Voltage",
                            "sameAs": "https://qudt.org/vocab/unit/V"
                        }
                    },
                    "quantityKind": "https://qudt.org/vocab/quantitykind/Voltage"
                },
                "subthresholdSwing": {
                    "quantityValue": {
                        "numericValue": 240.0,
                        "unit": {
                            "hasQuantityKind": "https://qudt.org/vocab/quantitykind/ElectricPotential",
                            "sameAs": "https://qudt.org/vocab/unit/MilliV"
                        }
                    },
                    "quantityKind": "https://qudt.org/vocab/quantitykind/ElectricPotential"
                },
                "deviceStructure": "staggered bottom-gate, top-contact (bottom-gate top-contact)"
            },
            "otherAspects": {
                "filmStability": true,
                "reproducibility": true
            }
        },
        {
            "aldSystem": {
                "aldMethod": [
                    {
                        "compound": "In2O3",
                        "method": "PEALD"
                    },
                    {
                        "compound": "Ga2O3",
                        "method": "PEALD"
                    },
                    {
                        "compound": "ZnO",
                        "method": "PEALD"
                    }
                ],
                "materialDeposited": "IGZO (In-Ga-Zn-O)"
            },
            "reactantSelection": {
                "precursor": [
                    {
                        "compound": "In",
                        "precursor": "DADI"
                    },
                    {
                        "compound": "Ga",
                        "precursor": "TMGa"
                    },
                    {
                        "compound": "Zn",
                        "precursor": "DEZ"
                    }
                ],
                "coReactant": [
                    {
                        "compound": "In",
                        "coReactant": "Ar/O2 plasma"
                    },
                    {
                        "compound": "Ga",
                        "coReactant": "Ar/O2 plasma"
                    },
                    {
                        "compound": "Zn",
                        "coReactant": "Ar/O2 plasma"
                    }
                ]
            },
            "processParameters": {
                "plasmaPower": {
                    "quantityValue": {
                        "numericValue": 300.0,
                        "unit": {
                            "hasQuantityKind": "https://qudt.org/vocab/quantitykind/Power",
                            "sameAs": "https://qudt.org/vocab/unit/W"
                        }
                    },
                    "quantityKind": "https://qudt.org/vocab/quantitykind/Power"
                },
                "substrate": "Si(100) and soda-lime glass",
                "temperature": {
                    "quantityValue": {
                        "numericValue": 200.0,
                        "unit": {
                            "hasQuantityKind": "https://qudt.org/vocab/quantitykind/Temperature",
                            "sameAs": "https://qudt.org/vocab/unit/DEG_C"
                        }
                    },
                    "quantityKind": "https://qudt.org/vocab/quantitykind/Temperature"
                },
                "pressure": {
                    "quantityValue": {
                        "numericValue": 1.2,
                        "unit": {
                            "hasQuantityKind": "https://qudt.org/vocab/quantitykind/ForcePerArea",
                            "sameAs": "https://qudt.org/vocab/unit/MilliM_HG"
                        }
                    },
                    "quantityKind": "https://qudt.org/vocab/quantitykind/ForcePerArea"
                }
            },
            "materialProperties": {
                "uniformity": {
                    "variation": {
                        "quantityValue": {
                            "numericValue": 3.0,
                            "unit": {
                                "hasQuantityKind": "https://qudt.org/vocab/quantitykind/DimensionlessRatio",
                                "sameAs": "https://qudt.org/vocab/unit/PERCENT"
                            }
                        },
                        "quantityKind": "https://qudt.org/vocab/quantitykind/DimensionlessRatio"
                    }
                },
                "filmComposition": {
                    "elementalConcentration": {
                        "characterizationMethod": "XPS"
                    },
                    "atomicRatio": {
                        "elements": [
                            "In",
                            "Ga",
                            "Zn"
                        ],
                        "value": "0.56-0.63:0.13-0.17:0.17-0.34",
                        "characterizationMethod": "XPS"
                    }
                },
                "chemicalComposition": "IGZO",
                "crystallinity": {
                    "phase": "Composition-dependent (amorphous, hexagonal-ZnO, cubic-In2O3, polycrystalline cubic-In2O3)",
                    "characterizationMethod": "XRD, TEM"
                },
                "filmDensity": {
                    "value": {
                        "quantityValue": {
                            "numericValue": 6.9,
                            "unit": {
                                "hasQuantityKind": "https://qudt.org/vocab/quantitykind/MassDensity",
                                "sameAs": "https://qudt.org/vocab/unit/GM-PER-DeciM3"
                            }
                        },
                        "quantityKind": "https://qudt.org/vocab/quantitykind/MassDensity"
                    },
                    "characterizationMethod": "XRR"
                }
            },
            "deviceProperties": {
                "fieldEffectMobility": {
                    "quantityValue": {
                        "numericValue": 43.7,
                        "unit": {
                            "hasQuantityKind": "https://qudt.org/vocab/quantitykind/Mobility",
                            "sameAs": "https://qudt.org/vocab/unit/CentiM2-PER-V-SEC"
                        }
                    },
                    "quantityKind": "https://qudt.org/vocab/quantitykind/Mobility"
                },
                "thresholdVoltage": {
                    "quantityValue": {
                        "numericValue": -1.0,
                        "unit": {
                            "hasQuantityKind": "https://qudt.org/vocab/quantitykind/Voltage",
                            "sameAs": "https://qudt.org/vocab/unit/V"
                        }
                    },
                    "quantityKind": "https://qudt.org/vocab/quantitykind/Voltage"
                },
                "subthresholdSwing": {
                    "quantityValue": {
                        "numericValue": 250.0,
                        "unit": {
                            "hasQuantityKind": "https://qudt.org/vocab/quantitykind/ElectricPotential",
                            "sameAs": "https://qudt.org/vocab/unit/MilliV"
                        }
                    },
                    "quantityKind": "https://qudt.org/vocab/quantitykind/ElectricPotential"
                },
                "deviceStructure": "staggered bottom-gate, top-contact (bottom-gate top-contact)"
            },
            "otherAspects": {
                "filmStability": true,
                "reproducibility": true
            }
        }
    ]
}
