Repository: sciknoworg/scikgextract

# 📋 Overview

SciKGExtract is an agentic framework for extracting structured scientific knowledge from research papers using Large Language Models (LLMs). Given a target domain described by a semantic schema, the system orchestrates a multi-stage LangGraph workflow that extracts, validates, normalizes, and iteratively refines structured JSON from scientific text.

The framework is domain-agnostic and has been applied to both **materials science** (Atomic Layer Deposition, PolyIE and PcMSP) and **biomedical NLP** benchmarks (BC5CDR and BioRED).

File: results/extracted-data/atomic-layer-deposition/experimental-usecase/version1/IGZO/AtomicLimits Database/In(PrNMe2)Me2 - GaMe3 - ZnEt2 - O2 plasma/gpt-5-mini/6 Kim et al.json
{
    "processes": [
        {
            "aldSystem": {
                "aldMethod": [
                    {
                        "compound": "In2O3",
                        "method": "PEALD"
                    },
                    {
                        "compound": "Ga2O3",
                        "method": "PEALD"
                    },
                    {
                        "compound": "ZnO",
                        "method": "PEALD"
                    }
                ],
                "materialDeposited": "In0.52Ga0.18Zn0.30O (a-IGZO)"
            },
            "reactantSelection": {
                "precursor": [
                    {
                        "compound": "In2O3",
                        "precursor": "(3-dimethylaminopropyl)dimethylindium (DADI)"
                    },
                    {
                        "compound": "Ga2O3",
                        "precursor": "trimethylgallium (TMGa)"
                    },
                    {
                        "compound": "ZnO",
                        "precursor": "diethylzinc (DEZ)"
                    }
                ],
                "coReactant": [
                    {
                        "compound": "In2O3",
                        "coReactant": "O2 plasma"
                    },
                    {
                        "compound": "Ga2O3",
                        "coReactant": "O2 plasma"
                    },
                    {
                        "compound": "ZnO",
                        "coReactant": "O2 plasma"
                    }
                ],
                "carrierGas": "Argon (Ar, 99.999%)",
                "purgingGas": "Argon (Ar)"
            },
            "processParameters": {
                "reactor": {
                    "name": "lateral-flow-type plasma-enhanced ALD (PEALD) with RF (13.56 MHz) direct capacitance-coupled plasma (CCP) source",
                    "manufacturer": "ISAC Research Inc."
                },
                "plasmaPower": {
                    "quantityValue": {
                        "numericValue": 100.0,
                        "unit": {
                            "hasQuantityKind": "https://qudt.org/vocab/quantitykind/Power",
                            "sameAs": "https://qudt.org/vocab/unit/W"
                        }
                    },
                    "quantityKind": "https://qudt.org/vocab/quantitykind/Power"
                },
                "substrate": "thermally grown SiO2-buffered substrate (100 nm)",
                "temperature": {
                    "quantityValue": {
                        "numericValue": 200.0,
                        "unit": {
                            "hasQuantityKind": "https://qudt.org/vocab/quantitykind/Temperature",
                            "sameAs": "https://qudt.org/vocab/unit/DEG_C"
                        }
                    },
                    "quantityKind": "https://qudt.org/vocab/quantitykind/Temperature"
                },
                "pressure": {
                    "quantityValue": {
                        "numericValue": 1.2,
                        "unit": {
                            "hasQuantityKind": "https://qudt.org/vocab/quantitykind/ForcePerArea",
                            "sameAs": "https://qudt.org/vocab/unit/MilliM_HG"
                        }
                    },
                    "quantityKind": "https://qudt.org/vocab/quantitykind/ForcePerArea"
                },
                "supercycleDesign": {
                    "numberofSubcycles": [
                        {
                            "compound": "In2O3",
                            "count": {
                                "quantityValue": {
                                    "numericValue": 6.0,
                                    "unit": {
                                        "hasQuantityKind": "https://qudt.org/vocab/quantitykind/Count",
                                        "sameAs": "https://qudt.org/vocab/unit/UNITLESS"
                                    }
                                },
                                "quantityKind": "https://qudt.org/vocab/quantitykind/Count"
                            }
                        },
                        {
                            "compound": "Ga2O3",
                            "count": {
                                "quantityValue": {
                                    "numericValue": 1.0,
                                    "unit": {
                                        "hasQuantityKind": "https://qudt.org/vocab/quantitykind/Count",
                                        "sameAs": "https://qudt.org/vocab/unit/UNITLESS"
                                    }
                                },
                                "quantityKind": "https://qudt.org/vocab/quantitykind/Count"
                            }
                        },
                        {
                            "compound": "ZnO",
                            "count": {
                                "quantityValue": {
                                    "numericValue": 1.0,
                                    "unit": {
                                        "hasQuantityKind": "https://qudt.org/vocab/quantitykind/Count",
                                        "sameAs": "https://qudt.org/vocab/unit/UNITLESS"
                                    }
                                },
                                "quantityKind": "https://qudt.org/vocab/quantitykind/Count"
                            }
                        }
                    ],
                    "subcycleSequence": [
                        "In2O3",
                        "In2O3",
                        "In2O3",
                        "In2O3",
                        "In2O3",
                        "In2O3",
                        "Ga2O3",
                        "ZnO"
                    ]
                }
            },
            "materialProperties": {
                "filmComposition": {
                    "elementalConcentration": {
                        "characterizationMethod": "XRF"
                    },
                    "atomicRatio": {
                        "elements": [
                            "In",
                            "Ga",
                            "Zn"
                        ],
                        "value": "0.52:0.18:0.30",
                        "characterizationMethod": "XRF"
                    }
                },
                "chemicalComposition": "In0.52Ga0.18Zn0.30O",
                "crystallinity": {
                    "phase": "amorphous",
                    "characterizationMethod": "GI-XRD; TEM (FFT)"
                }
            },
            "deviceProperties": {
                "fieldEffectMobility": {
                    "quantityValue": {
                        "numericValue": 27.6,
                        "unit": {
                            "hasQuantityKind": "https://qudt.org/vocab/quantitykind/Mobility",
                            "sameAs": "https://qudt.org/vocab/unit/CentiM2-PER-V-SEC"
                        }
                    },
                    "quantityKind": "https://qudt.org/vocab/quantitykind/Mobility"
                },
                "thresholdVoltage": {
                    "quantityValue": {
                        "numericValue": 0.05,
                        "unit": {
                            "hasQuantityKind": "https://qudt.org/vocab/quantitykind/Voltage",
                            "sameAs": "https://qudt.org/vocab/unit/V"
                        }
                    },
                    "quantityKind": "https://qudt.org/vocab/quantitykind/Voltage"
                },
                "subthresholdSwing": {
                    "quantityValue": {
                        "numericValue": 61.0,
                        "unit": {
                            "hasQuantityKind": "https://qudt.org/vocab/quantitykind/ElectricPotential",
                            "sameAs": "https://qudt.org/vocab/unit/MilliV"
                        }
                    },
                    "quantityKind": "https://qudt.org/vocab/quantitykind/ElectricPotential"
                },
                "deviceStructure": "top-gate bottom-contact (TG-BC)"
            },
            "otherAspects": {
                "filmStability": true,
                "reproducibility": true
            }
        },
        {
            "aldSystem": {
                "aldMethod": [
                    {
                        "compound": "Al2O3",
                        "method": "TALD"
                    }
                ],
                "materialDeposited": "Al2O3"
            },
            "reactantSelection": {
                "precursor": [
                    {
                        "compound": "Al2O3",
                        "precursor": "trimethylaluminium (TMA)"
                    }
                ],
                "coReactant": [
                    {
                        "compound": "Al2O3",
                        "coReactant": "O3 (ozone, 200 g/m3)"
                    }
                ],
                "carrierGas": "Argon (Ar)",
                "purgingGas": "Argon (Ar)"
            },
            "processParameters": {
                "reactor": {
                    "name": "vertical-flow-type ALD chamber",
                    "manufacturer": "ISAC Research Inc."
                },
                "substrate": "thermally grown SiO2-buffered substrate (100 nm)",
                "temperature": {
                    "quantityValue": {
                        "numericValue": 200.0,
                        "unit": {
                            "hasQuantityKind": "https://qudt.org/vocab/quantitykind/Temperature",
                            "sameAs": "https://qudt.org/vocab/unit/DEG_C"
                        }
                    },
                    "quantityKind": "https://qudt.org/vocab/quantitykind/Temperature"
                },
                "pressure": {
                    "quantityValue": {
                        "numericValue": 0.35,
                        "unit": {
                            "hasQuantityKind": "https://qudt.org/vocab/quantitykind/ForcePerArea",
                            "sameAs": "https://qudt.org/vocab/unit/MilliM_HG"
                        }
                    },
                    "quantityKind": "https://qudt.org/vocab/quantitykind/ForcePerArea"
                }
            },
            "materialProperties": {
                "filmComposition": {
                    "elementalConcentration": {
                        "characterizationMethod": "XPS"
                    },
                    "atomicRatio": {
                        "elements": [
                            "Al",
                            "O"
                        ],
                        "value": "2:3",
                        "characterizationMethod": "XPS"
                    }
                },
                "chemicalComposition": "Al2O3",
                "filmDensity": {
                    "value": {
                        "quantityValue": {
                            "numericValue": 2.96,
                            "unit": {
                                "hasQuantityKind": "https://qudt.org/vocab/quantitykind/MassDensity",
                                "sameAs": "https://qudt.org/vocab/unit/GM-PER-DeciM3"
                            }
                        },
                        "quantityKind": "https://qudt.org/vocab/quantitykind/MassDensity"
                    },
                    "characterizationMethod": "GI-XRR"
                }
            },
            "deviceProperties": {
                "fieldEffectMobility": {
                    "quantityValue": {
                        "numericValue": 17.2,
                        "unit": {
                            "hasQuantityKind": "https://qudt.org/vocab/quantitykind/Mobility",
                            "sameAs": "https://qudt.org/vocab/unit/CentiM2-PER-V-SEC"
                        }
                    },
                    "quantityKind": "https://qudt.org/vocab/quantitykind/Mobility"
                },
                "thresholdVoltage": {
                    "quantityValue": {
                        "numericValue": 0.01,
                        "unit": {
                            "hasQuantityKind": "https://qudt.org/vocab/quantitykind/Voltage",
                            "sameAs": "https://qudt.org/vocab/unit/V"
                        }
                    },
                    "quantityKind": "https://qudt.org/vocab/quantitykind/Voltage"
                },
                "subthresholdSwing": {
                    "quantityValue": {
                        "numericValue": 68.0,
                        "unit": {
                            "hasQuantityKind": "https://qudt.org/vocab/quantitykind/ElectricPotential",
                            "sameAs": "https://qudt.org/vocab/unit/MilliV"
                        }
                    },
                    "quantityKind": "https://qudt.org/vocab/quantitykind/ElectricPotential"
                },
                "deviceStructure": "top-gate bottom-contact (TG-BC)"
            }
        },
        {
            "aldSystem": {
                "aldMethod": [
                    {
                        "compound": "Al2O3",
                        "method": "TALD"
                    }
                ],
                "materialDeposited": "Al2O3"
            },
            "reactantSelection": {
                "precursor": [
                    {
                        "compound": "Al2O3",
                        "precursor": "trimethylaluminium (TMA)"
                    }
                ],
                "coReactant": [
                    {
                        "compound": "Al2O3",
                        "coReactant": "O3 (ozone, 200 g/m3)"
                    }
                ],
                "carrierGas": "Argon (Ar)",
                "purgingGas": "Argon (Ar)"
            },
            "processParameters": {
                "reactor": {
                    "name": "vertical-flow-type ALD chamber",
                    "manufacturer": "ISAC Research Inc."
                },
                "substrate": "thermally grown SiO2-buffered substrate (100 nm)",
                "temperature": {
                    "quantityValue": {
                        "numericValue": 300.0,
                        "unit": {
                            "hasQuantityKind": "https://qudt.org/vocab/quantitykind/Temperature",
                            "sameAs": "https://qudt.org/vocab/unit/DEG_C"
                        }
                    },
                    "quantityKind": "https://qudt.org/vocab/quantitykind/Temperature"
                },
                "pressure": {
                    "quantityValue": {
                        "numericValue": 0.35,
                        "unit": {
                            "hasQuantityKind": "https://qudt.org/vocab/quantitykind/ForcePerArea",
                            "sameAs": "https://qudt.org/vocab/unit/MilliM_HG"
                        }
                    },
                    "quantityKind": "https://qudt.org/vocab/quantitykind/ForcePerArea"
                }
            },
            "materialProperties": {
                "filmComposition": {
                    "elementalConcentration": {
                        "characterizationMethod": "XPS"
                    },
                    "atomicRatio": {
                        "elements": [
                            "Al",
                            "O"
                        ],
                        "value": "2:3",
                        "characterizationMethod": "XPS"
                    }
                },
                "chemicalComposition": "Al2O3",
                "filmDensity": {
                    "characterizationMethod": "GI-XRR"
                }
            },
            "deviceProperties": {
                "fieldEffectMobility": {
                    "quantityValue": {
                        "numericValue": 22.1,
                        "unit": {
                            "hasQuantityKind": "https://qudt.org/vocab/quantitykind/Mobility",
                            "sameAs": "https://qudt.org/vocab/unit/CentiM2-PER-V-SEC"
                        }
                    },
                    "quantityKind": "https://qudt.org/vocab/quantitykind/Mobility"
                },
                "thresholdVoltage": {
                    "quantityValue": {
                        "numericValue": -0.02,
                        "unit": {
                            "hasQuantityKind": "https://qudt.org/vocab/quantitykind/Voltage",
                            "sameAs": "https://qudt.org/vocab/unit/V"
                        }
                    },
                    "quantityKind": "https://qudt.org/vocab/quantitykind/Voltage"
                },
                "subthresholdSwing": {
                    "quantityValue": {
                        "numericValue": 63.0,
                        "unit": {
                            "hasQuantityKind": "https://qudt.org/vocab/quantitykind/ElectricPotential",
                            "sameAs": "https://qudt.org/vocab/unit/MilliV"
                        }
                    },
                    "quantityKind": "https://qudt.org/vocab/quantitykind/ElectricPotential"
                },
                "deviceStructure": "top-gate bottom-contact (TG-BC)"
            }
        },
        {
            "aldSystem": {
                "aldMethod": [
                    {
                        "compound": "Al2O3",
                        "method": "TALD"
                    }
                ],
                "materialDeposited": "Al2O3"
            },
            "reactantSelection": {
                "precursor": [
                    {
                        "compound": "Al2O3",
                        "precursor": "trimethylaluminium (TMA)"
                    }
                ],
                "coReactant": [
                    {
                        "compound": "Al2O3",
                        "coReactant": "O3 (ozone, 200 g/m3)"
                    }
                ],
                "carrierGas": "Argon (Ar)",
                "purgingGas": "Argon (Ar)"
            },
            "processParameters": {
                "reactor": {
                    "name": "vertical-flow-type ALD chamber",
                    "manufacturer": "ISAC Research Inc."
                },
                "substrate": "thermally grown SiO2-buffered substrate (100 nm)",
                "temperature": {
                    "quantityValue": {
                        "numericValue": 350.0,
                        "unit": {
                            "hasQuantityKind": "https://qudt.org/vocab/quantitykind/Temperature",
                            "sameAs": "https://qudt.org/vocab/unit/DEG_C"
                        }
                    },
                    "quantityKind": "https://qudt.org/vocab/quantitykind/Temperature"
                },
                "pressure": {
                    "quantityValue": {
                        "numericValue": 0.35,
                        "unit": {
                            "hasQuantityKind": "https://qudt.org/vocab/quantitykind/ForcePerArea",
                            "sameAs": "https://qudt.org/vocab/unit/MilliM_HG"
                        }
                    },
                    "quantityKind": "https://qudt.org/vocab/quantitykind/ForcePerArea"
                }
            },
            "materialProperties": {
                "filmComposition": {
                    "elementalConcentration": {
                        "characterizationMethod": "XPS"
                    },
                    "atomicRatio": {
                        "elements": [
                            "Al",
                            "O"
                        ],
                        "value": "2:3",
                        "characterizationMethod": "XPS"
                    }
                },
                "chemicalComposition": "Al2O3",
                "filmDensity": {
                    "characterizationMethod": "GI-XRR"
                }
            },
            "deviceProperties": {
                "fieldEffectMobility": {
                    "quantityValue": {
                        "numericValue": 25.6,
                        "unit": {
                            "hasQuantityKind": "https://qudt.org/vocab/quantitykind/Mobility",
                            "sameAs": "https://qudt.org/vocab/unit/CentiM2-PER-V-SEC"
                        }
                    },
                    "quantityKind": "https://qudt.org/vocab/quantitykind/Mobility"
                },
                "thresholdVoltage": {
                    "quantityValue": {
                        "numericValue": -0.06,
                        "unit": {
                            "hasQuantityKind": "https://qudt.org/vocab/quantitykind/Voltage",
                            "sameAs": "https://qudt.org/vocab/unit/V"
                        }
                    },
                    "quantityKind": "https://qudt.org/vocab/quantitykind/Voltage"
                },
                "subthresholdSwing": {
                    "quantityValue": {
                        "numericValue": 63.0,
                        "unit": {
                            "hasQuantityKind": "https://qudt.org/vocab/quantitykind/ElectricPotential",
                            "sameAs": "https://qudt.org/vocab/unit/MilliV"
                        }
                    },
                    "quantityKind": "https://qudt.org/vocab/quantitykind/ElectricPotential"
                },
                "deviceStructure": "top-gate bottom-contact (TG-BC)"
            }
        },
        {
            "aldSystem": {
                "aldMethod": [
                    {
                        "compound": "Al2O3",
                        "method": "TALD"
                    }
                ],
                "materialDeposited": "Al2O3"
            },
            "reactantSelection": {
                "precursor": [
                    {
                        "compound": "Al2O3",
                        "precursor": "trimethylaluminium (TMA)"
                    }
                ],
                "coReactant": [
                    {
                        "compound": "Al2O3",
                        "coReactant": "O3 (ozone, 200 g/m3)"
                    }
                ],
                "carrierGas": "Argon (Ar)",
                "purgingGas": "Argon (Ar)"
            },
            "processParameters": {
                "reactor": {
                    "name": "vertical-flow-type ALD chamber",
                    "manufacturer": "ISAC Research Inc."
                },
                "substrate": "thermally grown SiO2-buffered substrate (100 nm)",
                "temperature": {
                    "quantityValue": {
                        "numericValue": 400.0,
                        "unit": {
                            "hasQuantityKind": "https://qudt.org/vocab/quantitykind/Temperature",
                            "sameAs": "https://qudt.org/vocab/unit/DEG_C"
                        }
                    },
                    "quantityKind": "https://qudt.org/vocab/quantitykind/Temperature"
                },
                "pressure": {
                    "quantityValue": {
                        "numericValue": 0.35,
                        "unit": {
                            "hasQuantityKind": "https://qudt.org/vocab/quantitykind/ForcePerArea",
                            "sameAs": "https://qudt.org/vocab/unit/MilliM_HG"
                        }
                    },
                    "quantityKind": "https://qudt.org/vocab/quantitykind/ForcePerArea"
                }
            },
            "materialProperties": {
                "filmComposition": {
                    "elementalConcentration": {
                        "characterizationMethod": "XPS"
                    },
                    "atomicRatio": {
                        "elements": [
                            "Al",
                            "O"
                        ],
                        "value": "2:3",
                        "characterizationMethod": "XPS"
                    }
                },
                "chemicalComposition": "Al2O3",
                "filmDensity": {
                    "value": {
                        "quantityValue": {
                            "numericValue": 3.12,
                            "unit": {
                                "hasQuantityKind": "https://qudt.org/vocab/quantitykind/MassDensity",
                                "sameAs": "https://qudt.org/vocab/unit/GM-PER-DeciM3"
                            }
                        },
                        "quantityKind": "https://qudt.org/vocab/quantitykind/MassDensity"
                    },
                    "characterizationMethod": "GI-XRR"
                }
            },
            "deviceProperties": {
                "fieldEffectMobility": {
                    "quantityValue": {
                        "numericValue": 27.6,
                        "unit": {
                            "hasQuantityKind": "https://qudt.org/vocab/quantitykind/Mobility",
                            "sameAs": "https://qudt.org/vocab/unit/CentiM2-PER-V-SEC"
                        }
                    },
                    "quantityKind": "https://qudt.org/vocab/quantitykind/Mobility"
                },
                "thresholdVoltage": {
                    "quantityValue": {
                        "numericValue": 0.05,
                        "unit": {
                            "hasQuantityKind": "https://qudt.org/vocab/quantitykind/Voltage",
                            "sameAs": "https://qudt.org/vocab/unit/V"
                        }
                    },
                    "quantityKind": "https://qudt.org/vocab/quantitykind/Voltage"
                },
                "subthresholdSwing": {
                    "quantityValue": {
                        "numericValue": 61.0,
                        "unit": {
                            "hasQuantityKind": "https://qudt.org/vocab/quantitykind/ElectricPotential",
                            "sameAs": "https://qudt.org/vocab/unit/MilliV"
                        }
                    },
                    "quantityKind": "https://qudt.org/vocab/quantitykind/ElectricPotential"
                },
                "deviceStructure": "top-gate bottom-contact (TG-BC)"
            },
            "otherAspects": {
                "filmStability": true,
                "reproducibility": true
            }
        }
    ]
}

File: results/extracted-data/atomic-layer-deposition/experimental-usecase/version1/IGZO/AtomicLimits Database/In(PrNMe2)Me2 - GaMe3 - ZnEt2 - O2 plasma/gpt-5-mini/7 Choi et al.json
{
    "processes": [
        {
            "aldSystem": {
                "aldMethod": [
                    {
                        "compound": "IGZO",
                        "method": "PEALD"
                    },
                    {
                        "compound": "SiO2",
                        "method": "PEALD"
                    },
                    {
                        "compound": "Al2O3",
                        "method": "TALD"
                    }
                ],
                "materialDeposited": "In-Ga-Zn-O (IGZO); Al2O3; SiO2"
            },
            "reactantSelection": {
                "precursor": [
                    {
                        "compound": "SiO2",
                        "precursor": "Diisopropyl-aminosilane (DIPAS)"
                    },
                    {
                        "compound": "Al2O3",
                        "precursor": "Trimethylaluminum (TMA)"
                    },
                    {
                        "compound": "IGZO",
                        "precursor": "(3-dimethylaminopropyl)-dimethyl indium (DADI); trimethylgallium (TMGa); diethylzinc (DEZ)"
                    }
                ],
                "coReactant": [
                    {
                        "compound": "SiO2",
                        "coReactant": "Ar/O2 plasma"
                    },
                    {
                        "compound": "Al2O3",
                        "coReactant": "H2O"
                    },
                    {
                        "compound": "IGZO",
                        "coReactant": "Ar/O2 plasma"
                    }
                ]
            },
            "processParameters": {
                "plasmaPower": {
                    "quantityValue": {
                        "numericValue": 100.0,
                        "unit": {
                            "hasQuantityKind": "https://qudt.org/vocab/quantitykind/Power",
                            "sameAs": "https://qudt.org/vocab/unit/W"
                        }
                    },
                    "quantityKind": "https://qudt.org/vocab/quantitykind/Power"
                },
                "substrate": "glass",
                "temperature": {
                    "quantityValue": {
                        "numericValue": 250.0,
                        "unit": {
                            "hasQuantityKind": "https://qudt.org/vocab/quantitykind/Temperature",
                            "sameAs": "https://qudt.org/vocab/unit/DEG_C"
                        }
                    },
                    "quantityKind": "https://qudt.org/vocab/quantitykind/Temperature"
                }
            },
            "materialProperties": {
                "filmComposition": {
                    "elementalConcentration": {
                        "values": {
                            "quantityValue": {
                                "numericValue": 8.9,
                                "unit": {
                                    "hasQuantityKind": "https://qudt.org/vocab/quantitykind/DimensionlessRatio",
                                    "sameAs": "https://qudt.org/vocab/unit/PERCENT"
                                }
                            },
                            "quantityKind": "https://qudt.org/vocab/quantitykind/DimensionlessRatio"
                        },
                        "characterizationMethod": "ERD"
                    },
                    "atomicRatio": {
                        "elements": [
                            "In",
                            "Ga",
                            "Zn"
                        ],
                        "value": "2:1:1.3",
                        "characterizationMethod": "RBS/ERD"
                    }
                },
                "chemicalComposition": "InGaZnO",
                "crystallinity": {
                    "phase": "amorphous"
                }
            },
            "deviceProperties": {
                "fieldEffectMobility": {
                    "quantityValue": {
                        "numericValue": 28.17,
                        "unit": {
                            "hasQuantityKind": "https://qudt.org/vocab/quantitykind/Mobility",
                            "sameAs": "https://qudt.org/vocab/unit/CentiM2-PER-V-SEC"
                        }
                    },
                    "quantityKind": "https://qudt.org/vocab/quantitykind/Mobility"
                },
                "thresholdVoltage": {
                    "quantityValue": {
                        "numericValue": 0.96,
                        "unit": {
                            "hasQuantityKind": "https://qudt.org/vocab/quantitykind/Voltage",
                            "sameAs": "https://qudt.org/vocab/unit/V"
                        }
                    },
                    "quantityKind": "https://qudt.org/vocab/quantitykind/Voltage"
                },
                "subthresholdSwing": {
                    "quantityValue": {
                        "numericValue": 200.0,
                        "unit": {
                            "hasQuantityKind": "https://qudt.org/vocab/quantitykind/ElectricPotential",
                            "sameAs": "https://qudt.org/vocab/unit/MilliV"
                        }
                    },
                    "quantityKind": "https://qudt.org/vocab/quantitykind/ElectricPotential"
                },
                "deviceStructure": "Top-gate staggered a-IGZO TFT on glass substrate"
            }
        },
        {
            "aldSystem": {
                "aldMethod": [
                    {
                        "compound": "IGZO",
                        "method": "PEALD"
                    },
                    {
                        "compound": "SiO2",
                        "method": "PEALD"
                    },
                    {
                        "compound": "Al2O3",
                        "method": "TALD"
                    }
                ],
                "materialDeposited": "In-Ga-Zn-O (IGZO); Al2O3; SiO2"
            },
            "reactantSelection": {
                "precursor": [
                    {
                        "compound": "SiO2",
                        "precursor": "Diisopropyl-aminosilane (DIPAS)"
                    },
                    {
                        "compound": "Al2O3",
                        "precursor": "Trimethylaluminum (TMA)"
                    },
                    {
                        "compound": "IGZO",
                        "precursor": "(3-dimethylaminopropyl)-dimethyl indium (DADI); trimethylgallium (TMGa); diethylzinc (DEZ)"
                    }
                ],
                "coReactant": [
                    {
                        "compound": "SiO2",
                        "coReactant": "Ar/O2 plasma"
                    },
                    {
                        "compound": "Al2O3",
                        "coReactant": "H2O"
                    },
                    {
                        "compound": "IGZO",
                        "coReactant": "Ar/O2 plasma"
                    }
                ]
            },
            "processParameters": {
                "plasmaPower": {
                    "quantityValue": {
                        "numericValue": 100.0,
                        "unit": {
                            "hasQuantityKind": "https://qudt.org/vocab/quantitykind/Power",
                            "sameAs": "https://qudt.org/vocab/unit/W"
                        }
                    },
                    "quantityKind": "https://qudt.org/vocab/quantitykind/Power"
                },
                "substrate": "glass",
                "temperature": {
                    "quantityValue": {
                        "numericValue": 200.0,
                        "unit": {
                            "hasQuantityKind": "https://qudt.org/vocab/quantitykind/Temperature",
                            "sameAs": "https://qudt.org/vocab/unit/DEG_C"
                        }
                    },
                    "quantityKind": "https://qudt.org/vocab/quantitykind/Temperature"
                }
            },
            "materialProperties": {
                "filmComposition": {
                    "elementalConcentration": {
                        "values": {
                            "quantityValue": {
                                "numericValue": 8.9,
                                "unit": {
                                    "hasQuantityKind": "https://qudt.org/vocab/quantitykind/DimensionlessRatio",
                                    "sameAs": "https://qudt.org/vocab/unit/PERCENT"
                                }
                            },
                            "quantityKind": "https://qudt.org/vocab/quantitykind/DimensionlessRatio"
                        },
                        "characterizationMethod": "ERD"
                    },
                    "atomicRatio": {
                        "elements": [
                            "In",
                            "Ga",
                            "Zn"
                        ],
                        "value": "2:1:1.3",
                        "characterizationMethod": "RBS/ERD"
                    }
                },
                "chemicalComposition": "InGaZnO",
                "crystallinity": {
                    "phase": "amorphous"
                }
            },
            "deviceProperties": {
                "fieldEffectMobility": {
                    "quantityValue": {
                        "numericValue": 8.37,
                        "unit": {
                            "hasQuantityKind": "https://qudt.org/vocab/quantitykind/Mobility",
                            "sameAs": "https://qudt.org/vocab/unit/CentiM2-PER-V-SEC"
                        }
                    },
                    "quantityKind": "https://qudt.org/vocab/quantitykind/Mobility"
                },
                "thresholdVoltage": {
                    "quantityValue": {
                        "numericValue": -6.96,
                        "unit": {
                            "hasQuantityKind": "https://qudt.org/vocab/quantitykind/Voltage",
                            "sameAs": "https://qudt.org/vocab/unit/V"
                        }
                    },
                    "quantityKind": "https://qudt.org/vocab/quantitykind/Voltage"
                },
                "subthresholdSwing": {
                    "quantityValue": {
                        "numericValue": 1580.0,
                        "unit": {
                            "hasQuantityKind": "https://qudt.org/vocab/quantitykind/ElectricPotential",
                            "sameAs": "https://qudt.org/vocab/unit/MilliV"
                        }
                    },
                    "quantityKind": "https://qudt.org/vocab/quantitykind/ElectricPotential"
                },
                "deviceStructure": "Top-gate staggered a-IGZO TFT on glass substrate"
            }
        }
    ]
}
