Repository: sciknoworg/scikgextract

# 📋 Overview

SciKGExtract is an agentic framework for extracting structured scientific knowledge from research papers using Large Language Models (LLMs). Given a target domain described by a semantic schema, the system orchestrates a multi-stage LangGraph workflow that extracts, validates, normalizes, and iteratively refines structured JSON from scientific text.

The framework is domain-agnostic and has been applied to both **materials science** (Atomic Layer Deposition, PolyIE and PcMSP) and **biomedical NLP** benchmarks (BC5CDR and BioRED).

File: results/extracted-data/atomic-layer-deposition/experimental-usecase/version1/IGZO/AtomicLimits Database/In(PrNMe2)Me2 - GaMe3 - ZnEt2 - O3/gpt-4o/1 Cho et al.json
{
    "processes": [
        {
            "aldSystem": {
                "aldMethod": [
                    {
                        "compound": "IGZO",
                        "method": "TALD"
                    },
                    {
                        "compound": "HfO2",
                        "method": "PEALD"
                    },
                    {
                        "compound": "Al2O3",
                        "method": "TALD"
                    }
                ],
                "materialDeposited": "IGZO"
            },
            "reactantSelection": {
                "precursor": [
                    {
                        "compound": "In",
                        "precursor": "[3-(Dimethylamino)-propyl] dimethyl indium (DADI)"
                    },
                    {
                        "compound": "Ga",
                        "precursor": "trimethyl gallium (TMGa)"
                    },
                    {
                        "compound": "Zn",
                        "precursor": "diethyl zinc (DEZ)"
                    },
                    {
                        "compound": "Hf",
                        "precursor": "Tetrakis(dimethylamino)hafnium (TEMAHf)"
                    },
                    {
                        "compound": "Al",
                        "precursor": "Trimethyl aluminum (TMA)"
                    }
                ],
                "coReactant": [
                    {
                        "compound": "IGZO",
                        "coReactant": "Ozone (O3)"
                    },
                    {
                        "compound": "HfO2",
                        "coReactant": "O2 plasma"
                    },
                    {
                        "compound": "Al2O3",
                        "coReactant": "O3"
                    }
                ]
            },
            "processParameters": {
                "temperature": {
                    "quantityValue": {
                        "numericValue": 250.0,
                        "unit": {
                            "hasQuantityKind": "https://qudt.org/vocab/quantitykind/Temperature",
                            "sameAs": "https://qudt.org/vocab/unit/DEG_C"
                        }
                    },
                    "quantityKind": "https://qudt.org/vocab/quantitykind/Temperature"
                },
                "thicknessControl": {
                    "growthPerCycle": {
                        "values": [
                            {
                                "compound": "In2O3",
                                "value": {
                                    "quantityKind": "https://qudt.org/vocab/quantitykind/Length"
                                }
                            },
                            {
                                "compound": "Ga2O3",
                                "value": {
                                    "quantityKind": "https://qudt.org/vocab/quantitykind/Length"
                                }
                            },
                            {
                                "compound": "ZnO",
                                "value": {
                                    "quantityKind": "https://qudt.org/vocab/quantitykind/Length"
                                }
                            }
                        ],
                        "numberofCycles": {
                            "quantityValue": {
                                "unit": {
                                    "hasQuantityKind": "https://qudt.org/vocab/quantitykind/Count",
                                    "sameAs": "https://qudt.org/vocab/unit/UNITLESS"
                                }
                            },
                            "quantityKind": "https://qudt.org/vocab/quantitykind/Count"
                        },
                        "filmThickness": {
                            "quantityValue": {
                                "numericValue": 13.0,
                                "unit": {
                                    "hasQuantityKind": "https://qudt.org/vocab/quantitykind/Thickness",
                                    "sameAs": "https://qudt.org/vocab/unit/NanoM"
                                }
                            },
                            "quantityKind": "https://qudt.org/vocab/quantitykind/Thickness"
                        }
                    },
                    "saturation": true,
                    "nucleationPeriod": {
                        "quantityValue": {
                            "unit": {
                                "hasQuantityKind": "https://qudt.org/vocab/quantitykind/Count",
                                "sameAs": "https://qudt.org/vocab/unit/UNITLESS"
                            }
                        },
                        "quantityKind": "https://qudt.org/vocab/quantitykind/Count"
                    },
                    "dosingTime": [
                        {
                            "compound": "In2O3",
                            "precursor": {
                                "quantityKind": "https://qudt.org/vocab/quantitykind/Time"
                            },
                            "coReactant": {
                                "quantityKind": "https://qudt.org/vocab/quantitykind/Time"
                            }
                        },
                        {
                            "compound": "Ga2O3",
                            "precursor": {
                                "quantityKind": "https://qudt.org/vocab/quantitykind/Time"
                            },
                            "coReactant": {
                                "quantityKind": "https://qudt.org/vocab/quantitykind/Time"
                            }
                        },
                        {
                            "compound": "ZnO",
                            "precursor": {
                                "quantityKind": "https://qudt.org/vocab/quantitykind/Time"
                            },
                            "coReactant": {
                                "quantityKind": "https://qudt.org/vocab/quantitykind/Time"
                            }
                        }
                    ],
                    "purgeTime": [
                        {
                            "compound": "In2O3",
                            "precursor": {
                                "quantityValue": {
                                    "numericValue": 10.0,
                                    "unit": {
                                        "hasQuantityKind": "https://qudt.org/vocab/quantitykind/Time",
                                        "sameAs": "https://qudt.org/vocab/unit/MilliSEC"
                                    }
                                },
                                "quantityKind": "https://qudt.org/vocab/quantitykind/Time"
                            },
                            "coReactant": {
                                "quantityValue": {
                                    "numericValue": 10.0,
                                    "unit": {
                                        "hasQuantityKind": "https://qudt.org/vocab/quantitykind/Time",
                                        "sameAs": "https://qudt.org/vocab/unit/MilliSEC"
                                    }
                                },
                                "quantityKind": "https://qudt.org/vocab/quantitykind/Time"
                            }
                        },
                        {
                            "compound": "Ga2O3",
                            "precursor": {
                                "quantityValue": {
                                    "numericValue": 10.0,
                                    "unit": {
                                        "hasQuantityKind": "https://qudt.org/vocab/quantitykind/Time",
                                        "sameAs": "https://qudt.org/vocab/unit/MilliSEC"
                                    }
                                },
                                "quantityKind": "https://qudt.org/vocab/quantitykind/Time"
                            },
                            "coReactant": {
                                "quantityValue": {
                                    "numericValue": 10.0,
                                    "unit": {
                                        "hasQuantityKind": "https://qudt.org/vocab/quantitykind/Time",
                                        "sameAs": "https://qudt.org/vocab/unit/MilliSEC"
                                    }
                                },
                                "quantityKind": "https://qudt.org/vocab/quantitykind/Time"
                            }
                        },
                        {
                            "compound": "ZnO",
                            "precursor": {
                                "quantityValue": {
                                    "numericValue": 10.0,
                                    "unit": {
                                        "hasQuantityKind": "https://qudt.org/vocab/quantitykind/Time",
                                        "sameAs": "https://qudt.org/vocab/unit/MilliSEC"
                                    }
                                },
                                "quantityKind": "https://qudt.org/vocab/quantitykind/Time"
                            },
                            "coReactant": {
                                "quantityValue": {
                                    "numericValue": 10.0,
                                    "unit": {
                                        "hasQuantityKind": "https://qudt.org/vocab/quantitykind/Time",
                                        "sameAs": "https://qudt.org/vocab/unit/MilliSEC"
                                    }
                                },
                                "quantityKind": "https://qudt.org/vocab/quantitykind/Time"
                            }
                        }
                    ],
                    "flowRates": [
                        {
                            "compound": "In2O3",
                            "precursorFlow": {
                                "quantityKind": "https://qudt.org/vocab/quantitykind/MolarFlowRate"
                            },
                            "coReactantFlow": {
                                "quantityKind": "https://qudt.org/vocab/quantitykind/MolarFlowRate"
                            },
                            "purgingGasFlow": {
                                "quantityKind": "https://qudt.org/vocab/quantitykind/MolarFlowRate"
                            }
                        },
                        {
                            "compound": "Ga2O3",
                            "precursorFlow": {
                                "quantityKind": "https://qudt.org/vocab/quantitykind/MolarFlowRate"
                            },
                            "coReactantFlow": {
                                "quantityKind": "https://qudt.org/vocab/quantitykind/MolarFlowRate"
                            },
                            "purgingGasFlow": {
                                "quantityKind": "https://qudt.org/vocab/quantitykind/MolarFlowRate"
                            }
                        },
                        {
                            "compound": "ZnO",
                            "precursorFlow": {
                                "quantityKind": "https://qudt.org/vocab/quantitykind/MolarFlowRate"
                            },
                            "coReactantFlow": {
                                "quantityKind": "https://qudt.org/vocab/quantitykind/MolarFlowRate"
                            },
                            "purgingGasFlow": {
                                "quantityKind": "https://qudt.org/vocab/quantitykind/MolarFlowRate"
                            }
                        }
                    ],
                    "filmThickness": {
                        "quantityValue": {
                            "numericValue": 13.0,
                            "unit": {
                                "hasQuantityKind": "https://qudt.org/vocab/quantitykind/Thickness",
                                "sameAs": "https://qudt.org/vocab/unit/NanoM"
                            }
                        },
                        "quantityKind": "https://qudt.org/vocab/quantitykind/Thickness"
                    }
                },
                "supercycleDesign": {
                    "numberofSubcycles": [
                        {
                            "compound": "In2O3",
                            "count": {
                                "quantityKind": "https://qudt.org/vocab/quantitykind/Count"
                            }
                        },
                        {
                            "compound": "Ga2O3",
                            "count": {
                                "quantityKind": "https://qudt.org/vocab/quantitykind/Count"
                            }
                        },
                        {
                            "compound": "ZnO",
                            "count": {
                                "quantityKind": "https://qudt.org/vocab/quantitykind/Count"
                            }
                        }
                    ],
                    "subcycleSequence": [
                        "In2O3",
                        "Ga2O3",
                        "ZnO"
                    ]
                }
            },
            "materialProperties": {
                "opticalProperties": {
                    "refractiveIndex": {
                        "quantityKind": "https://qudt.org/vocab/quantitykind/RefractiveIndex"
                    },
                    "absorptionCoefficient": {
                        "quantityKind": "https://qudt.org/vocab/quantitykind/Transmittance"
                    },
                    "bandGap": {
                        "quantityValue": {
                            "numericValue": 3.65,
                            "unit": {
                                "hasQuantityKind": "https://qudt.org/vocab/quantitykind/Energy",
                                "sameAs": "https://qudt.org/vocab/unit/EV"
                            }
                        },
                        "quantityKind": "https://qudt.org/vocab/quantitykind/Energy"
                    },
                    "characterizationMethod": "spectroscopic ellipsometry"
                },
                "electricalProperties": {
                    "resistivity": {
                        "quantityKind": "https://qudt.org/vocab/quantitykind/ElectricResistivity"
                    },
                    "carrierDensity": {
                        "quantityValue": {
                            "numericValue": 4.7e+16,
                            "unit": {
                                "hasQuantityKind": "https://qudt.org/vocab/quantitykind/ElectricChargeVolumeDensity",
                                "sameAs": "https://qudt.org/vocab/unit/PER-M3"
                            }
                        },
                        "quantityKind": "https://qudt.org/vocab/quantitykind/ElectricChargeVolumeDensity"
                    },
                    "mobility": {
                        "quantityValue": {
                            "numericValue": 10.0,
                            "unit": {
                                "hasQuantityKind": "https://qudt.org/vocab/quantitykind/ElectronMobility",
                                "sameAs": "https://qudt.org/vocab/unit/CentiM2-PER-V-SEC"
                            }
                        },
                        "quantityKind": "https://qudt.org/vocab/quantitykind/ElectronMobility"
                    },
                    "characterizationMethod": "Hall measurements"
                },
                "uniformity": {
                    "variation": {
                        "quantityKind": "https://qudt.org/vocab/quantitykind/DimensionlessRatio"
                    }
                },
                "conformality": {
                    "aspectRatio": {
                        "quantityKind": "https://qudt.org/vocab/quantitykind/DimensionlessRatio"
                    }
                },
                "filmComposition": {
                    "elementalConcentration": {
                        "values": {
                            "quantityKind": "https://qudt.org/vocab/quantitykind/DimensionlessRatio"
                        },
                        "characterizationMethod": "XRF"
                    },
                    "atomicRatio": {
                        "elements": [
                            "In",
                            "Ga",
                            "Zn"
                        ],
                        "value": "0.52:0.29:0.19",
                        "characterizationMethod": "XRF"
                    }
                },
                "chemicalComposition": "InGaZnO",
                "crystallinity": {
                    "phase": "amorphous",
                    "characterizationMethod": "XRD"
                },
                "roughness": {
                    "value": {
                        "quantityValue": {
                            "numericValue": 0.21,
                            "unit": {
                                "hasQuantityKind": "https://qudt.org/vocab/quantitykind/Length",
                                "sameAs": "https://qudt.org/vocab/unit/NanoM"
                            }
                        },
                        "quantityKind": "https://qudt.org/vocab/quantitykind/Length"
                    },
                    "characterizationMethod": "AFM"
                },
                "filmDensity": {
                    "value": {
                        "quantityKind": "https://qudt.org/vocab/quantitykind/MassDensity"
                    }
                }
            },
            "deviceProperties": {
                "fieldEffectMobility": {
                    "quantityValue": {
                        "numericValue": 74.0,
                        "unit": {
                            "hasQuantityKind": "https://qudt.org/vocab/quantitykind/Mobility",
                            "sameAs": "https://qudt.org/vocab/unit/CentiM2-PER-V-SEC"
                        }
                    },
                    "quantityKind": "https://qudt.org/vocab/quantitykind/Mobility"
                },
                "thresholdVoltage": {
                    "quantityValue": {
                        "numericValue": 0.2,
                        "unit": {
                            "hasQuantityKind": "https://qudt.org/vocab/quantitykind/Voltage",
                            "sameAs": "https://qudt.org/vocab/unit/V"
                        }
                    },
                    "quantityKind": "https://qudt.org/vocab/quantitykind/Voltage"
                },
                "subthresholdSwing": {
                    "quantityValue": {
                        "numericValue": 0.13,
                        "unit": {
                            "hasQuantityKind": "https://qudt.org/vocab/quantitykind/ElectricPotential",
                            "sameAs": "https://qudt.org/vocab/unit/MilliV"
                        }
                    },
                    "quantityKind": "https://qudt.org/vocab/quantitykind/ElectricPotential"
                },
                "onOffRatio": {
                    "quantityValue": {
                        "numericValue": 320000000.0,
                        "unit": {
                            "hasQuantityKind": "https://qudt.org/vocab/quantitykind/DimensionlessRatio",
                            "sameAs": "https://qudt.org/vocab/unit/UNITLESS"
                        }
                    },
                    "quantityKind": "https://qudt.org/vocab/quantitykind/DimensionlessRatio"
                },
                "deviceStructure": "top gate staggered structure"
            },
            "otherAspects": {
                "filmStability": true,
                "reproducibility": true
            }
        }
    ]
}

File: results/extracted-data/atomic-layer-deposition/experimental-usecase/version1/IGZO/AtomicLimits Database/In(PrNMe2)Me2 - GaMe3 - ZnEt2 - O3/gpt-5-mini/1 Cho et al.json
{
    "processes": [
        {
            "aldSystem": {
                "aldMethod": [
                    {
                        "compound": "IGZO",
                        "method": "TALD"
                    },
                    {
                        "compound": "HfO2",
                        "method": "PEALD"
                    },
                    {
                        "compound": "Al2O3",
                        "method": "TALD"
                    }
                ],
                "materialDeposited": "IGZO; HfO2; Al2O3"
            },
            "reactantSelection": {
                "precursor": [
                    {
                        "compound": "IGZO - In subcycle",
                        "precursor": "[3-(Dimethylamino)-propyl] dimethyl indium (DADI)"
                    },
                    {
                        "compound": "IGZO - Ga subcycle",
                        "precursor": "trimethyl gallium (TMGa)"
                    },
                    {
                        "compound": "IGZO - Zn subcycle",
                        "precursor": "diethyl zinc (DEZ)"
                    },
                    {
                        "compound": "HfO2",
                        "precursor": "tetrakis(dimethylamino)hafnium (TEMAHf)"
                    },
                    {
                        "compound": "Al2O3",
                        "precursor": "trimethyl aluminum (TMA)"
                    }
                ],
                "coReactant": [
                    {
                        "compound": "IGZO",
                        "coReactant": "ozone (O3)"
                    },
                    {
                        "compound": "HfO2",
                        "coReactant": "O2 plasma"
                    },
                    {
                        "compound": "Al2O3",
                        "coReactant": "ozone (O3)"
                    }
                ]
            },
            "processParameters": {
                "reactor": {
                    "name": "CN1 (thermal ALD) ; iSAC Research (PEALD)"
                },
                "substrate": "p-type Si wafer with 100 nm thermal SiO2",
                "temperature": {
                    "quantityValue": {
                        "numericValue": 250.0,
                        "unit": {
                            "hasQuantityKind": "https://qudt.org/vocab/quantitykind/Temperature",
                            "sameAs": "https://qudt.org/vocab/unit/DEG_C"
                        }
                    },
                    "quantityKind": "https://qudt.org/vocab/quantitykind/Temperature"
                },
                "pressure": {
                    "quantityValue": {
                        "unit": {
                            "hasQuantityKind": "https://qudt.org/vocab/quantitykind/ForcePerArea",
                            "sameAs": "https://qudt.org/vocab/unit/MilliM_HG"
                        }
                    },
                    "quantityKind": "https://qudt.org/vocab/quantitykind/ForcePerArea"
                }
            },
            "materialProperties": {
                "filmComposition": {
                    "elementalConcentration": {
                        "values": {
                            "quantityValue": {
                                "unit": {
                                    "hasQuantityKind": "https://qudt.org/vocab/quantitykind/DimensionlessRatio",
                                    "sameAs": "https://qudt.org/vocab/unit/PERCENT"
                                }
                            },
                            "quantityKind": "https://qudt.org/vocab/quantitykind/DimensionlessRatio"
                        },
                        "characterizationMethod": "XRF (ZSX Primus II), calibrated by proton-induced X-ray emission"
                    },
                    "atomicRatio": {
                        "elements": [
                            "In",
                            "Ga",
                            "Zn"
                        ],
                        "value": "60:21:19",
                        "characterizationMethod": "XRF (calibrated by proton-induced X-ray emission)"
                    }
                },
                "chemicalComposition": "In0.60Ga0.21Zn0.19O",
                "crystallinity": {
                    "phase": "amorphous",
                    "characterizationMethod": "GIXRD, HRTEM"
                },
                "roughness": {
                    "value": {
                        "quantityValue": {
                            "numericValue": 0.67,
                            "unit": {
                                "hasQuantityKind": "https://qudt.org/vocab/quantitykind/Length",
                                "sameAs": "https://qudt.org/vocab/unit/NanoM"
                            }
                        },
                        "quantityKind": "https://qudt.org/vocab/quantitykind/Length"
                    },
                    "characterizationMethod": "AFM"
                },
                "filmDensity": {
                    "value": {
                        "quantityValue": {
                            "unit": {
                                "hasQuantityKind": "https://qudt.org/vocab/quantitykind/MassDensity",
                                "sameAs": "https://qudt.org/vocab/unit/GM-PER-DeciM3"
                            }
                        },
                        "quantityKind": "https://qudt.org/vocab/quantitykind/MassDensity"
                    }
                }
            },
            "deviceProperties": {
                "fieldEffectMobility": {
                    "quantityValue": {
                        "numericValue": 74.0,
                        "unit": {
                            "hasQuantityKind": "https://qudt.org/vocab/quantitykind/Mobility",
                            "sameAs": "https://qudt.org/vocab/unit/CentiM2-PER-V-SEC"
                        }
                    },
                    "quantityKind": "https://qudt.org/vocab/quantitykind/Mobility"
                },
                "thresholdVoltage": {
                    "quantityValue": {
                        "numericValue": 0.2,
                        "unit": {
                            "hasQuantityKind": "https://qudt.org/vocab/quantitykind/Voltage",
                            "sameAs": "https://qudt.org/vocab/unit/V"
                        }
                    },
                    "quantityKind": "https://qudt.org/vocab/quantitykind/Voltage"
                },
                "subthresholdSwing": {
                    "quantityValue": {
                        "numericValue": 130.0,
                        "unit": {
                            "hasQuantityKind": "https://qudt.org/vocab/quantitykind/ElectricPotential",
                            "sameAs": "https://qudt.org/vocab/unit/MilliV"
                        }
                    },
                    "quantityKind": "https://qudt.org/vocab/quantitykind/ElectricPotential"
                },
                "onOffRatio": {
                    "quantityValue": {
                        "numericValue": 320000000.0,
                        "unit": {
                            "hasQuantityKind": "https://qudt.org/vocab/quantitykind/DimensionlessRatio",
                            "sameAs": "https://qudt.org/vocab/unit/UNITLESS"
                        }
                    },
                    "quantityKind": "https://qudt.org/vocab/quantitykind/DimensionlessRatio"
                },
                "deviceStructure": "top-gate staggered"
            }
        }
    ]
}

File: results/extracted-data/atomic-layer-deposition/experimental-usecase/version1/IGZO/AtomicLimits Database/In-Ga bimetallic single precursor - ZnEt2 - O3/gpt-4o/1 Moon et al.json
{
    "processes": [
        {
            "aldSystem": {
                "aldMethod": [
                    {
                        "compound": "IGZO",
                        "method": "TALD"
                    },
                    {
                        "compound": "IZO",
                        "method": "TALD"
                    }
                ],
                "materialDeposited": "IZO/IGZO"
            },
            "reactantSelection": {
                "precursor": [
                    {
                        "compound": "IGZO",
                        "precursor": "In-Ga bimetallic single precursor, diethyl zinc (DEZn)"
                    },
                    {
                        "compound": "IZO",
                        "precursor": "triethyl indium (TEIn) and diethyl zinc (DEZn)"
                    }
                ],
                "coReactant": [
                    {
                        "compound": "IGZO",
                        "coReactant": "O3"
                    },
                    {
                        "compound": "IZO",
                        "coReactant": "O3"
                    }
                ]
            },
            "processParameters": {
                "substrate": "thermally grown SiO2/Si",
                "temperature": {
                    "quantityValue": {
                        "numericValue": 200.0,
                        "unit": {
                            "hasQuantityKind": "https://qudt.org/vocab/quantitykind/Temperature",
                            "sameAs": "https://qudt.org/vocab/unit/DEG_C"
                        }
                    },
                    "quantityKind": "https://qudt.org/vocab/quantitykind/Temperature"
                },
                "thicknessControl": {
                    "growthPerCycle": {
                        "values": [
                            {
                                "compound": "IGZO"
                            },
                            {
                                "compound": "IZO"
                            }
                        ]
                    },
                    "saturation": false
                },
                "supercycleDesign": {
                    "numberofSubcycles": [
                        {
                            "compound": "IGZO",
                            "count": {
                                "quantityValue": {
                                    "numericValue": 2.0,
                                    "unit": {
                                        "hasQuantityKind": "https://qudt.org/vocab/quantitykind/Count",
                                        "sameAs": "https://qudt.org/vocab/unit/UNITLESS"
                                    }
                                },
                                "quantityKind": "https://qudt.org/vocab/quantitykind/Count"
                            }
                        },
                        {
                            "compound": "IZO",
                            "count": {
                                "quantityValue": {
                                    "numericValue": 2.0,
                                    "unit": {
                                        "hasQuantityKind": "https://qudt.org/vocab/quantitykind/Count",
                                        "sameAs": "https://qudt.org/vocab/unit/UNITLESS"
                                    }
                                },
                                "quantityKind": "https://qudt.org/vocab/quantitykind/Count"
                            }
                        }
                    ],
                    "subcycleSequence": [
                        "TEIn",
                        "In-Ga",
                        "DEZn"
                    ]
                }
            },
            "materialProperties": {
                "electricalProperties": {
                    "mobility": {
                        "quantityValue": {
                            "numericValue": 50.8,
                            "unit": {
                                "hasQuantityKind": "https://qudt.org/vocab/quantitykind/ElectronMobility",
                                "sameAs": "https://qudt.org/vocab/unit/CentiM2-PER-V-SEC"
                            }
                        },
                        "quantityKind": "https://qudt.org/vocab/quantitykind/ElectronMobility"
                    }
                },
                "filmComposition": {
                    "elementalConcentration": {
                        "characterizationMethod": "XPS"
                    },
                    "atomicRatio": {
                        "elements": [
                            "In",
                            "Ga",
                            "Zn"
                        ],
                        "value": "1.4:1:2",
                        "characterizationMethod": "XPS"
                    }
                },
                "crystallinity": {
                    "phase": "amorphous",
                    "characterizationMethod": "XRD"
                }
            },
            "deviceProperties": {
                "fieldEffectMobility": {
                    "quantityValue": {
                        "numericValue": 50.8,
                        "unit": {
                            "hasQuantityKind": "https://qudt.org/vocab/quantitykind/Mobility",
                            "sameAs": "https://qudt.org/vocab/unit/CentiM2-PER-V-SEC"
                        }
                    },
                    "quantityKind": "https://qudt.org/vocab/quantitykind/Mobility"
                },
                "thresholdVoltage": {
                    "quantityValue": {
                        "numericValue": 0.84,
                        "unit": {
                            "hasQuantityKind": "https://qudt.org/vocab/quantitykind/Voltage",
                            "sameAs": "https://qudt.org/vocab/unit/V"
                        }
                    },
                    "quantityKind": "https://qudt.org/vocab/quantitykind/Voltage"
                },
                "deviceStructure": "top-gate-bottom-contact (TGBC)"
            },
            "otherAspects": {
                "filmStability": true,
                "reproducibility": true
            }
        }
    ]
}
