Repository: sciknoworg/scikgextract

# 📋 Overview

SciKGExtract is an agentic framework for extracting structured scientific knowledge from research papers using Large Language Models (LLMs). Given a target domain described by a semantic schema, the system orchestrates a multi-stage LangGraph workflow that extracts, validates, normalizes, and iteratively refines structured JSON from scientific text.

The framework is domain-agnostic and has been applied to both **materials science** (Atomic Layer Deposition, PolyIE and PcMSP) and **biomedical NLP** benchmarks (BC5CDR and BioRED).

File: results/extracted-data/atomic-layer-deposition/experimental-usecase/version1/IGZO/AtomicLimits Database/In-Ga bimetallic single precursor - ZnEt2 - O3/gpt-5-mini/1 Moon et al.json
{
    "processes": [
        {
            "aldSystem": {
                "aldMethod": [
                    {
                        "compound": "IGZO",
                        "method": "TALD"
                    },
                    {
                        "compound": "IZO",
                        "method": "TALD"
                    },
                    {
                        "compound": "Al2O3",
                        "method": "TALD"
                    }
                ],
                "materialDeposited": "InZnO/InGaZnO (IZO/IGZO) bilayer; Al2O3 gate-stack"
            },
            "reactantSelection": {
                "precursor": [
                    {
                        "compound": "IGZO",
                        "precursor": "In-Ga bimetallic single precursor"
                    },
                    {
                        "compound": "IGZO",
                        "precursor": "DEZn (diethyl zinc)"
                    },
                    {
                        "compound": "IGZO",
                        "precursor": "TEIn (triethyl indium)"
                    },
                    {
                        "compound": "IZO",
                        "precursor": "TEIn (triethyl indium)"
                    },
                    {
                        "compound": "IZO",
                        "precursor": "DEZn (diethyl zinc)"
                    },
                    {
                        "compound": "Al2O3",
                        "precursor": "TMA (trimethyl aluminum)"
                    }
                ],
                "coReactant": [
                    {
                        "compound": "IGZO",
                        "coReactant": "O3 (ozone)"
                    },
                    {
                        "compound": "IZO",
                        "coReactant": "O3 (ozone)"
                    },
                    {
                        "compound": "Al2O3",
                        "coReactant": "O3 (ozone)"
                    }
                ]
            },
            "processParameters": {
                "substrate": "thermally grown SiO2/Si",
                "temperature": {
                    "quantityValue": {
                        "numericValue": 200.0,
                        "unit": {
                            "hasQuantityKind": "https://qudt.org/vocab/quantitykind/Temperature",
                            "sameAs": "https://qudt.org/vocab/unit/DEG_C"
                        }
                    },
                    "quantityKind": "https://qudt.org/vocab/quantitykind/Temperature"
                }
            },
            "materialProperties": {
                "filmComposition": {
                    "elementalConcentration": {
                        "characterizationMethod": "XPS depth profiles"
                    },
                    "atomicRatio": {
                        "elements": [
                            "In",
                            "Ga",
                            "Zn"
                        ],
                        "value": "1.4:1:2",
                        "characterizationMethod": "XPS depth profiles"
                    }
                },
                "chemicalComposition": "InZnO/InGaZnO",
                "crystallinity": {
                    "phase": "amorphous",
                    "characterizationMethod": "XRD"
                }
            },
            "deviceProperties": {
                "fieldEffectMobility": {
                    "quantityValue": {
                        "numericValue": 50.8,
                        "unit": {
                            "hasQuantityKind": "https://qudt.org/vocab/quantitykind/Mobility",
                            "sameAs": "https://qudt.org/vocab/unit/CentiM2-PER-V-SEC"
                        }
                    },
                    "quantityKind": "https://qudt.org/vocab/quantitykind/Mobility"
                },
                "thresholdVoltage": {
                    "quantityValue": {
                        "numericValue": 0.84,
                        "unit": {
                            "hasQuantityKind": "https://qudt.org/vocab/quantitykind/Voltage",
                            "sameAs": "https://qudt.org/vocab/unit/V"
                        }
                    },
                    "quantityKind": "https://qudt.org/vocab/quantitykind/Voltage"
                },
                "deviceStructure": "Top-gate-bottom-contact (TGBC) TFT"
            },
            "otherAspects": {
                "filmStability": true,
                "reproducibility": true
            }
        }
    ]
}

File: results/extracted-data/atomic-layer-deposition/experimental-usecase/version1/IGZO/AtomicLimits Database/InCp - GaMe3 - ZnEt2 - O2 plasma/gpt-4o/1 Chen et al.json
{
    "processes": [
        {
            "aldSystem": {
                "aldMethod": [
                    {
                        "compound": "ZnO",
                        "method": "PEALD"
                    },
                    {
                        "compound": "Ga2O3",
                        "method": "PEALD"
                    },
                    {
                        "compound": "In2O3",
                        "method": "PEALD"
                    }
                ],
                "materialDeposited": "InGaZnO"
            },
            "reactantSelection": {
                "precursor": [
                    {
                        "compound": "ZnO",
                        "precursor": "diethylzinc (DEZ)"
                    },
                    {
                        "compound": "Ga2O3",
                        "precursor": "trimethylgallium (TMGa)"
                    },
                    {
                        "compound": "In2O3",
                        "precursor": "cyclopentadienyl indium (InCp)"
                    }
                ],
                "coReactant": [
                    {
                        "compound": "ZnO",
                        "coReactant": "O2 plasma"
                    },
                    {
                        "compound": "Ga2O3",
                        "coReactant": "O2 plasma"
                    },
                    {
                        "compound": "In2O3",
                        "coReactant": "O2 plasma"
                    }
                ]
            },
            "processParameters": {
                "reactor": {
                    "name": "R200 advanced",
                    "manufacturer": "Picosun, Finland"
                },
                "plasmaPower": {
                    "quantityValue": {
                        "numericValue": 2500.0,
                        "unit": {
                            "hasQuantityKind": "https://qudt.org/vocab/quantitykind/Power",
                            "sameAs": "https://qudt.org/vocab/unit/W"
                        }
                    },
                    "quantityKind": "https://qudt.org/vocab/quantitykind/Power"
                },
                "substrate": "glass",
                "temperature": {
                    "quantityValue": {
                        "numericValue": 250.0,
                        "unit": {
                            "hasQuantityKind": "https://qudt.org/vocab/quantitykind/Temperature",
                            "sameAs": "https://qudt.org/vocab/unit/DEG_C"
                        }
                    },
                    "quantityKind": "https://qudt.org/vocab/quantitykind/Temperature"
                },
                "thicknessControl": {
                    "growthPerCycle": {
                        "values": [
                            {
                                "compound": "ZnO"
                            },
                            {
                                "compound": "Ga2O3"
                            },
                            {
                                "compound": "In2O3"
                            }
                        ],
                        "numberofCycles": {
                            "quantityValue": {
                                "numericValue": 39.0,
                                "unit": {
                                    "hasQuantityKind": "https://qudt.org/vocab/quantitykind/Count",
                                    "sameAs": "https://qudt.org/vocab/unit/UNITLESS"
                                }
                            },
                            "quantityKind": "https://qudt.org/vocab/quantitykind/Count"
                        },
                        "filmThickness": {
                            "quantityValue": {
                                "numericValue": 30.0,
                                "unit": {
                                    "hasQuantityKind": "https://qudt.org/vocab/quantitykind/Thickness",
                                    "sameAs": "https://qudt.org/vocab/unit/NanoM"
                                }
                            },
                            "quantityKind": "https://qudt.org/vocab/quantitykind/Thickness"
                        }
                    },
                    "saturation": true,
                    "filmThickness": {
                        "quantityValue": {
                            "numericValue": 30.0,
                            "unit": {
                                "hasQuantityKind": "https://qudt.org/vocab/quantitykind/Thickness",
                                "sameAs": "https://qudt.org/vocab/unit/NanoM"
                            }
                        },
                        "quantityKind": "https://qudt.org/vocab/quantitykind/Thickness"
                    }
                },
                "supercycleDesign": {
                    "numberofSubcycles": [
                        {
                            "compound": "ZnO",
                            "count": {
                                "quantityValue": {
                                    "numericValue": 1.0,
                                    "unit": {
                                        "hasQuantityKind": "https://qudt.org/vocab/quantitykind/Count",
                                        "sameAs": "https://qudt.org/vocab/unit/UNITLESS"
                                    }
                                },
                                "quantityKind": "https://qudt.org/vocab/quantitykind/Count"
                            }
                        },
                        {
                            "compound": "Ga2O3",
                            "count": {
                                "quantityValue": {
                                    "numericValue": 1.0,
                                    "unit": {
                                        "hasQuantityKind": "https://qudt.org/vocab/quantitykind/Count",
                                        "sameAs": "https://qudt.org/vocab/unit/UNITLESS"
                                    }
                                },
                                "quantityKind": "https://qudt.org/vocab/quantitykind/Count"
                            }
                        },
                        {
                            "compound": "In2O3",
                            "count": {
                                "quantityValue": {
                                    "numericValue": 3.0,
                                    "unit": {
                                        "hasQuantityKind": "https://qudt.org/vocab/quantitykind/Count",
                                        "sameAs": "https://qudt.org/vocab/unit/UNITLESS"
                                    }
                                },
                                "quantityKind": "https://qudt.org/vocab/quantitykind/Count"
                            }
                        }
                    ],
                    "subcycleSequence": [
                        "ZnO",
                        "Ga2O3",
                        "ZnO",
                        "In2O3"
                    ]
                }
            },
            "materialProperties": {
                "electricalProperties": {
                    "mobility": {
                        "quantityValue": {
                            "numericValue": 8.8,
                            "unit": {
                                "hasQuantityKind": "https://qudt.org/vocab/quantitykind/ElectronMobility",
                                "sameAs": "https://qudt.org/vocab/unit/CentiM2-PER-V-SEC"
                            }
                        },
                        "quantityKind": "https://qudt.org/vocab/quantitykind/ElectronMobility"
                    },
                    "characterizationMethod": "Hall-effect measurement"
                },
                "filmComposition": {
                    "elementalConcentration": {
                        "values": {
                            "quantityValue": {
                                "numericValue": 12.4,
                                "unit": {
                                    "hasQuantityKind": "https://qudt.org/vocab/quantitykind/DimensionlessRatio",
                                    "sameAs": "https://qudt.org/vocab/unit/PERCENT"
                                }
                            },
                            "quantityKind": "https://qudt.org/vocab/quantitykind/DimensionlessRatio"
                        },
                        "characterizationMethod": "X-ray photoelectron spectroscopy (XPS)"
                    },
                    "atomicRatio": {
                        "elements": [
                            "In",
                            "Ga",
                            "Zn"
                        ],
                        "value": "1:1:1",
                        "characterizationMethod": "X-ray photoelectron spectroscopy (XPS)"
                    }
                },
                "chemicalComposition": "InGaZnO",
                "crystallinity": {
                    "phase": "amorphous",
                    "characterizationMethod": "XRD"
                }
            },
            "deviceProperties": {
                "fieldEffectMobility": {
                    "quantityValue": {
                        "numericValue": 8.8,
                        "unit": {
                            "hasQuantityKind": "https://qudt.org/vocab/quantitykind/Mobility",
                            "sameAs": "https://qudt.org/vocab/unit/CentiM2-PER-V-SEC"
                        }
                    },
                    "quantityKind": "https://qudt.org/vocab/quantitykind/Mobility"
                },
                "thresholdVoltage": {
                    "quantityValue": {
                        "numericValue": 1.7,
                        "unit": {
                            "hasQuantityKind": "https://qudt.org/vocab/quantitykind/Voltage",
                            "sameAs": "https://qudt.org/vocab/unit/V"
                        }
                    },
                    "quantityKind": "https://qudt.org/vocab/quantitykind/Voltage"
                },
                "subthresholdSwing": {
                    "quantityValue": {
                        "numericValue": 0.2,
                        "unit": {
                            "hasQuantityKind": "https://qudt.org/vocab/quantitykind/ElectricPotential",
                            "sameAs": "https://qudt.org/vocab/unit/MilliV"
                        }
                    },
                    "quantityKind": "https://qudt.org/vocab/quantitykind/ElectricPotential"
                },
                "onOffRatio": {
                    "quantityValue": {
                        "numericValue": 220000000.0,
                        "unit": {
                            "hasQuantityKind": "https://qudt.org/vocab/quantitykind/DimensionlessRatio",
                            "sameAs": "https://qudt.org/vocab/unit/UNITLESS"
                        }
                    },
                    "quantityKind": "https://qudt.org/vocab/quantitykind/DimensionlessRatio"
                },
                "deviceStructure": "glass/ITO/SiO2/IGZO/ITO"
            },
            "otherAspects": {
                "filmStability": true,
                "reproducibility": true
            }
        }
    ]
}

File: results/extracted-data/atomic-layer-deposition/experimental-usecase/version1/IGZO/AtomicLimits Database/InCp - GaMe3 - ZnEt2 - O2 plasma/gpt-5-mini/1 Chen et al.json
{
    "processes": [
        {
            "aldSystem": {
                "aldMethod": [
                    {
                        "compound": "ZnO",
                        "method": "PEALD"
                    },
                    {
                        "compound": "Ga2O3",
                        "method": "PEALD"
                    },
                    {
                        "compound": "In2O3",
                        "method": "PEALD"
                    },
                    {
                        "compound": "ITO",
                        "method": "PEALD"
                    },
                    {
                        "compound": "SiO2",
                        "method": "PEALD"
                    }
                ],
                "materialDeposited": "IGZO"
            },
            "reactantSelection": {
                "precursor": [
                    {
                        "compound": "ZnO",
                        "precursor": "diethylzinc (DEZ)"
                    },
                    {
                        "compound": "Ga2O3",
                        "precursor": "trimethylgallium (TMGa)"
                    },
                    {
                        "compound": "In2O3",
                        "precursor": "cyclopentadienyl indium (InCp)"
                    }
                ],
                "coReactant": [
                    {
                        "compound": "ZnO",
                        "coReactant": "O2 plasma"
                    },
                    {
                        "compound": "Ga2O3",
                        "coReactant": "O2 plasma"
                    },
                    {
                        "compound": "In2O3",
                        "coReactant": "O2 plasma"
                    }
                ]
            },
            "processParameters": {
                "reactor": {
                    "name": "R200 advanced",
                    "manufacturer": "Picosun"
                },
                "plasmaPower": {
                    "quantityValue": {
                        "numericValue": 2500.0,
                        "unit": {
                            "hasQuantityKind": "https://qudt.org/vocab/quantitykind/Power",
                            "sameAs": "https://qudt.org/vocab/unit/W"
                        }
                    },
                    "quantityKind": "https://qudt.org/vocab/quantitykind/Power"
                },
                "substrate": "glass, 1.5 \u00d7 2.5 cm^2",
                "temperature": {
                    "quantityValue": {
                        "numericValue": 250.0,
                        "unit": {
                            "hasQuantityKind": "https://qudt.org/vocab/quantitykind/Temperature",
                            "sameAs": "https://qudt.org/vocab/unit/DEG_C"
                        }
                    },
                    "quantityKind": "https://qudt.org/vocab/quantitykind/Temperature"
                },
                "supercycleDesign": {
                    "numberofSubcycles": [
                        {
                            "compound": "super-cycle total",
                            "count": {
                                "quantityValue": {
                                    "numericValue": 39.0,
                                    "unit": {
                                        "hasQuantityKind": "https://qudt.org/vocab/quantitykind/Count",
                                        "sameAs": "https://qudt.org/vocab/unit/UNITLESS"
                                    }
                                },
                                "quantityKind": "https://qudt.org/vocab/quantitykind/Count"
                            }
                        }
                    ],
                    "subcycleSequence": [
                        "1 cycle of ZnO and Ga2O3 followed by 3 cycles of ZnO and In2O3 (super-cycle for IGZO35%)"
                    ]
                }
            },
            "materialProperties": {
                "electricalProperties": {
                    "characterizationMethod": "Hall-effect measurement"
                },
                "filmComposition": {
                    "elementalConcentration": {
                        "values": {
                            "quantityValue": {
                                "numericValue": 12.4,
                                "unit": {
                                    "hasQuantityKind": "https://qudt.org/vocab/quantitykind/DimensionlessRatio",
                                    "sameAs": "https://qudt.org/vocab/unit/PERCENT"
                                }
                            },
                            "quantityKind": "https://qudt.org/vocab/quantitykind/DimensionlessRatio"
                        },
                        "characterizationMethod": "XPS"
                    },
                    "atomicRatio": {
                        "elements": [
                            "In",
                            "Ga",
                            "Zn"
                        ],
                        "characterizationMethod": "XPS"
                    }
                },
                "chemicalComposition": "InGaZnO",
                "crystallinity": {
                    "phase": "amorphous",
                    "characterizationMethod": "XRD, HRTEM"
                }
            },
            "deviceProperties": {
                "fieldEffectMobility": {
                    "quantityValue": {
                        "numericValue": 8.8,
                        "unit": {
                            "hasQuantityKind": "https://qudt.org/vocab/quantitykind/Mobility",
                            "sameAs": "https://qudt.org/vocab/unit/CentiM2-PER-V-SEC"
                        }
                    },
                    "quantityKind": "https://qudt.org/vocab/quantitykind/Mobility"
                },
                "thresholdVoltage": {
                    "quantityValue": {
                        "numericValue": 1.7,
                        "unit": {
                            "hasQuantityKind": "https://qudt.org/vocab/quantitykind/Voltage",
                            "sameAs": "https://qudt.org/vocab/unit/V"
                        }
                    },
                    "quantityKind": "https://qudt.org/vocab/quantitykind/Voltage"
                },
                "subthresholdSwing": {
                    "quantityValue": {
                        "numericValue": 200.0,
                        "unit": {
                            "hasQuantityKind": "https://qudt.org/vocab/quantitykind/ElectricPotential",
                            "sameAs": "https://qudt.org/vocab/unit/MilliV"
                        }
                    },
                    "quantityKind": "https://qudt.org/vocab/quantitykind/ElectricPotential"
                },
                "onOffRatio": {
                    "quantityValue": {
                        "numericValue": 220000000.0,
                        "unit": {
                            "hasQuantityKind": "https://qudt.org/vocab/quantitykind/DimensionlessRatio",
                            "sameAs": "https://qudt.org/vocab/unit/UNITLESS"
                        }
                    },
                    "quantityKind": "https://qudt.org/vocab/quantitykind/DimensionlessRatio"
                },
                "deviceStructure": "glass/ITO/SiO2/IGZO/ITO"
            }
        }
    ]
}

File: results/extracted-data/atomic-layer-deposition/experimental-usecase/version1/IGZO/AtomicLimits Database/InEt3 - GaEt3 - ZnEt2 - O3/gpt-4o/1 Huang et al.json
{
    "processes": [
        {
            "aldSystem": {
                "aldMethod": [
                    {
                        "compound": "InOx",
                        "method": "TALD"
                    },
                    {
                        "compound": "GaOx",
                        "method": "TALD"
                    },
                    {
                        "compound": "ZnOx",
                        "method": "TALD"
                    }
                ],
                "materialDeposited": "InGaZnO"
            },
            "reactantSelection": {
                "precursor": [
                    {
                        "compound": "InOx",
                        "precursor": "Triethyl-indium"
                    },
                    {
                        "compound": "GaOx",
                        "precursor": "Triethyl-gallium"
                    },
                    {
                        "compound": "ZnOx",
                        "precursor": "Diethyl-zinc"
                    }
                ],
                "coReactant": [
                    {
                        "compound": "InOx",
                        "coReactant": "O3"
                    },
                    {
                        "compound": "GaOx",
                        "coReactant": "O3"
                    },
                    {
                        "compound": "ZnOx",
                        "coReactant": "O3"
                    }
                ],
                "purgingGas": "N2"
            },
            "processParameters": {
                "temperature": {
                    "quantityValue": {
                        "numericValue": 250.0,
                        "unit": {
                            "hasQuantityKind": "https://qudt.org/vocab/quantitykind/Temperature",
                            "sameAs": "https://qudt.org/vocab/unit/DEG_C"
                        }
                    },
                    "quantityKind": "https://qudt.org/vocab/quantitykind/Temperature"
                },
                "thicknessControl": {
                    "growthPerCycle": {
                        "values": [
                            {
                                "compound": "InOx"
                            },
                            {
                                "compound": "GaOx"
                            },
                            {
                                "compound": "ZnOx"
                            }
                        ]
                    },
                    "saturation": false
                },
                "supercycleDesign": {
                    "numberofSubcycles": [
                        {
                            "compound": "InOx"
                        },
                        {
                            "compound": "GaOx"
                        },
                        {
                            "compound": "ZnOx"
                        }
                    ],
                    "subcycleSequence": [
                        "InOx",
                        "GaOx",
                        "ZnOx"
                    ]
                }
            },
            "materialProperties": {
                "filmComposition": {
                    "atomicRatio": {
                        "elements": [
                            "In",
                            "Ga",
                            "Zn"
                        ],
                        "value": "3:2:1"
                    }
                },
                "chemicalComposition": "InGaZnO"
            },
            "deviceProperties": {
                "deviceStructure": "bottom gate"
            }
        }
    ]
}

File: results/extracted-data/atomic-layer-deposition/experimental-usecase/version1/IGZO/AtomicLimits Database/InEt3 - GaEt3 - ZnEt2 - O3/gpt-5-mini/1 Huang et al.json
{
    "processes": [
        {
            "aldSystem": {
                "aldMethod": [
                    {
                        "compound": "InOx",
                        "method": "TALD"
                    },
                    {
                        "compound": "GaOx",
                        "method": "TALD"
                    }
                ],
                "materialDeposited": "IGO"
            },
            "reactantSelection": {
                "precursor": [
                    {
                        "compound": "InOx",
                        "precursor": "Triethyl-indium"
                    },
                    {
                        "compound": "GaOx",
                        "precursor": "Triethyl-gallium"
                    }
                ],
                "coReactant": [
                    {
                        "compound": "InOx",
                        "coReactant": "O3"
                    },
                    {
                        "compound": "GaOx",
                        "coReactant": "O3"
                    }
                ]
            },
            "processParameters": {
                "temperature": {
                    "quantityValue": {
                        "numericValue": 250.0,
                        "unit": {
                            "hasQuantityKind": "https://qudt.org/vocab/quantitykind/Temperature",
                            "sameAs": "https://qudt.org/vocab/unit/DEG_C"
                        }
                    },
                    "quantityKind": "https://qudt.org/vocab/quantitykind/Temperature"
                }
            },
            "materialProperties": {
                "filmComposition": {
                    "atomicRatio": {
                        "elements": [
                            "In",
                            "Ga"
                        ],
                        "value": "3:2"
                    }
                },
                "chemicalComposition": "InGaO",
                "crystallinity": {
                    "characterizationMethod": "TEM"
                }
            },
            "deviceProperties": {
                "deviceStructure": "bottom-gate"
            }
        },
        {
            "aldSystem": {
                "aldMethod": [
                    {
                        "compound": "InOx",
                        "method": "TALD"
                    },
                    {
                        "compound": "ZnOx",
                        "method": "TALD"
                    }
                ],
                "materialDeposited": "IZO"
            },
            "reactantSelection": {
                "precursor": [
                    {
                        "compound": "InOx",
                        "precursor": "Triethyl-indium"
                    },
                    {
                        "compound": "ZnOx",
                        "precursor": "Diethyl-zinc"
                    }
                ],
                "coReactant": [
                    {
                        "compound": "InOx",
                        "coReactant": "O3"
                    },
                    {
                        "compound": "ZnOx",
                        "coReactant": "O3"
                    }
                ]
            },
            "processParameters": {
                "temperature": {
                    "quantityValue": {
                        "numericValue": 250.0,
                        "unit": {
                            "hasQuantityKind": "https://qudt.org/vocab/quantitykind/Temperature",
                            "sameAs": "https://qudt.org/vocab/unit/DEG_C"
                        }
                    },
                    "quantityKind": "https://qudt.org/vocab/quantitykind/Temperature"
                }
            },
            "materialProperties": {
                "filmComposition": {
                    "atomicRatio": {
                        "elements": [
                            "In",
                            "Zn"
                        ],
                        "value": "3:2"
                    }
                },
                "chemicalComposition": "InZnO",
                "crystallinity": {
                    "characterizationMethod": "TEM"
                }
            },
            "deviceProperties": {
                "deviceStructure": "bottom-gate"
            }
        },
        {
            "aldSystem": {
                "aldMethod": [
                    {
                        "compound": "InOx",
                        "method": "TALD"
                    },
                    {
                        "compound": "GaOx",
                        "method": "TALD"
                    },
                    {
                        "compound": "ZnOx",
                        "method": "TALD"
                    }
                ],
                "materialDeposited": "IGZO"
            },
            "reactantSelection": {
                "precursor": [
                    {
                        "compound": "InOx",
                        "precursor": "Triethyl-indium"
                    },
                    {
                        "compound": "GaOx",
                        "precursor": "Triethyl-gallium"
                    },
                    {
                        "compound": "ZnOx",
                        "precursor": "Diethyl-zinc"
                    }
                ],
                "coReactant": [
                    {
                        "compound": "InOx",
                        "coReactant": "O3"
                    },
                    {
                        "compound": "GaOx",
                        "coReactant": "O3"
                    },
                    {
                        "compound": "ZnOx",
                        "coReactant": "O3"
                    }
                ]
            },
            "processParameters": {
                "temperature": {
                    "quantityValue": {
                        "numericValue": 250.0,
                        "unit": {
                            "hasQuantityKind": "https://qudt.org/vocab/quantitykind/Temperature",
                            "sameAs": "https://qudt.org/vocab/unit/DEG_C"
                        }
                    },
                    "quantityKind": "https://qudt.org/vocab/quantitykind/Temperature"
                }
            },
            "materialProperties": {
                "filmComposition": {
                    "atomicRatio": {
                        "elements": [
                            "In",
                            "Ga",
                            "Zn"
                        ],
                        "value": "3:2:1"
                    }
                },
                "chemicalComposition": "InGaZnO",
                "crystallinity": {
                    "characterizationMethod": "TEM"
                }
            },
            "deviceProperties": {
                "deviceStructure": "bottom-gate"
            }
        }
    ]
}

File: results/extracted-data/atomic-layer-deposition/experimental-usecase/version1/IGZO/AtomicLimits Database/InMe3 - GaEt3 - ZnEt2 - H2O/gpt-4o/1 Illiberi et al.json
{
    "processes": [
        {
            "aldSystem": {
                "aldMethod": [
                    {
                        "compound": "InGaZnO",
                        "method": "SALD"
                    }
                ],
                "materialDeposited": "InGaZnO"
            },
            "reactantSelection": {
                "precursor": [
                    {
                        "compound": "Zn",
                        "precursor": "Diethyl zinc (DEZ)"
                    },
                    {
                        "compound": "In",
                        "precursor": "Trimethyl indium (TMIn)"
                    },
                    {
                        "compound": "Ga",
                        "precursor": "Triethyl gallium (TEGa)"
                    }
                ],
                "coReactant": [
                    {
                        "compound": "O",
                        "coReactant": "Water (H2O)"
                    }
                ],
                "carrierGas": "Argon"
            },
            "processParameters": {
                "substrate": "Si wafer",
                "deliveryMethod": "Coinjection",
                "temperature": {
                    "quantityValue": {
                        "numericValue": 200.0,
                        "unit": {
                            "hasQuantityKind": "https://qudt.org/vocab/quantitykind/Temperature",
                            "sameAs": "https://qudt.org/vocab/unit/DEG_C"
                        }
                    },
                    "quantityKind": "https://qudt.org/vocab/quantitykind/Temperature"
                },
                "pressure": {
                    "quantityValue": {
                        "numericValue": 1.96,
                        "unit": {
                            "hasQuantityKind": "https://qudt.org/vocab/quantitykind/ForcePerArea",
                            "sameAs": "https://qudt.org/vocab/unit/MilliM_HG"
                        }
                    },
                    "quantityKind": "https://qudt.org/vocab/quantitykind/ForcePerArea"
                },
                "thicknessControl": {
                    "growthPerCycle": {
                        "values": [
                            {
                                "compound": "ZnO",
                                "value": {
                                    "quantityValue": {
                                        "numericValue": 0.18,
                                        "unit": {
                                            "hasQuantityKind": "https://qudt.org/vocab/quantitykind/Length",
                                            "sameAs": "https://qudt.org/vocab/unit/ANGSTROM"
                                        }
                                    },
                                    "quantityKind": "https://qudt.org/vocab/quantitykind/Length"
                                }
                            },
                            {
                                "compound": "InGaZnO",
                                "value": {
                                    "quantityValue": {
                                        "numericValue": 0.18,
                                        "unit": {
                                            "hasQuantityKind": "https://qudt.org/vocab/quantitykind/Length",
                                            "sameAs": "https://qudt.org/vocab/unit/ANGSTROM"
                                        }
                                    },
                                    "quantityKind": "https://qudt.org/vocab/quantitykind/Length"
                                }
                            }
                        ],
                        "numberofCycles": {
                            "quantityValue": {
                                "numericValue": 1400.0,
                                "unit": {
                                    "hasQuantityKind": "https://qudt.org/vocab/quantitykind/Count",
                                    "sameAs": "https://qudt.org/vocab/unit/UNITLESS"
                                }
                            },
                            "quantityKind": "https://qudt.org/vocab/quantitykind/Count"
                        },
                        "filmThickness": {
                            "quantityValue": {
                                "numericValue": 60.0,
                                "unit": {
                                    "hasQuantityKind": "https://qudt.org/vocab/quantitykind/Thickness",
                                    "sameAs": "https://qudt.org/vocab/unit/NanoM"
                                }
                            },
                            "quantityKind": "https://qudt.org/vocab/quantitykind/Thickness"
                        }
                    },
                    "saturation": false,
                    "nucleationPeriod": {
                        "quantityValue": {
                            "numericValue": 200.0,
                            "unit": {
                                "hasQuantityKind": "https://qudt.org/vocab/quantitykind/Count",
                                "sameAs": "https://qudt.org/vocab/unit/UNITLESS"
                            }
                        },
                        "quantityKind": "https://qudt.org/vocab/quantitykind/Count"
                    },
                    "dosingTime": [
                        {
                            "compound": "InGaZnO",
                            "precursor": {
                                "quantityValue": {
                                    "numericValue": 120.0,
                                    "unit": {
                                        "hasQuantityKind": "https://qudt.org/vocab/quantitykind/Time",
                                        "sameAs": "https://qudt.org/vocab/unit/MilliSEC"
                                    }
                                },
                                "quantityKind": "https://qudt.org/vocab/quantitykind/Time"
                            },
                            "coReactant": {
                                "quantityValue": {
                                    "numericValue": 120.0,
                                    "unit": {
                                        "hasQuantityKind": "https://qudt.org/vocab/quantitykind/Time",
                                        "sameAs": "https://qudt.org/vocab/unit/MilliSEC"
                                    }
                                },
                                "quantityKind": "https://qudt.org/vocab/quantitykind/Time"
                            }
                        }
                    ],
                    "filmThickness": {
                        "quantityValue": {
                            "numericValue": 60.0,
                            "unit": {
                                "hasQuantityKind": "https://qudt.org/vocab/quantitykind/Thickness",
                                "sameAs": "https://qudt.org/vocab/unit/NanoM"
                            }
                        },
                        "quantityKind": "https://qudt.org/vocab/quantitykind/Thickness"
                    }
                }
            },
            "materialProperties": {
                "electricalProperties": {
                    "carrierDensity": {
                        "quantityValue": {
                            "numericValue": 1e+17,
                            "unit": {
                                "hasQuantityKind": "https://qudt.org/vocab/quantitykind/ElectricChargeVolumeDensity",
                                "sameAs": "https://qudt.org/vocab/unit/PER-M3"
                            }
                        },
                        "quantityKind": "https://qudt.org/vocab/quantitykind/ElectricChargeVolumeDensity"
                    },
                    "mobility": {
                        "quantityValue": {
                            "numericValue": 3.5,
                            "unit": {
                                "hasQuantityKind": "https://qudt.org/vocab/quantitykind/ElectronMobility",
                                "sameAs": "https://qudt.org/vocab/unit/CentiM2-PER-V-SEC"
                            }
                        },
                        "quantityKind": "https://qudt.org/vocab/quantitykind/ElectronMobility"
                    }
                },
                "uniformity": {
                    "variation": {
                        "quantityValue": {
                            "numericValue": 0.0,
                            "unit": {
                                "hasQuantityKind": "https://qudt.org/vocab/quantitykind/DimensionlessRatio",
                                "sameAs": "https://qudt.org/vocab/unit/PERCENT"
                            }
                        },
                        "quantityKind": "https://qudt.org/vocab/quantitykind/DimensionlessRatio"
                    }
                },
                "conformality": {
                    "aspectRatio": {
                        "quantityValue": {
                            "numericValue": 0.0,
                            "unit": {
                                "hasQuantityKind": "https://qudt.org/vocab/quantitykind/DimensionlessRatio",
                                "sameAs": "https://qudt.org/vocab/unit/UNITLESS"
                            }
                        },
                        "quantityKind": "https://qudt.org/vocab/quantitykind/DimensionlessRatio"
                    }
                },
                "filmComposition": {
                    "elementalConcentration": {
                        "values": {
                            "quantityValue": {
                                "numericValue": 23.0,
                                "unit": {
                                    "hasQuantityKind": "https://qudt.org/vocab/quantitykind/DimensionlessRatio",
                                    "sameAs": "https://qudt.org/vocab/unit/PERCENT"
                                }
                            },
                            "quantityKind": "https://qudt.org/vocab/quantitykind/DimensionlessRatio"
                        },
                        "characterizationMethod": "EDX"
                    },
                    "atomicRatio": {
                        "elements": [
                            "In",
                            "Ga",
                            "Zn"
                        ],
                        "value": "20:8:72",
                        "characterizationMethod": "EDX"
                    }
                },
                "chemicalComposition": "InGaZnO",
                "crystallinity": {
                    "phase": "Amorphous",
                    "characterizationMethod": "XRD"
                },
                "roughness": {
                    "value": {
                        "quantityValue": {
                            "numericValue": 0.0,
                            "unit": {
                                "hasQuantityKind": "https://qudt.org/vocab/quantitykind/Length",
                                "sameAs": "https://qudt.org/vocab/unit/NanoM"
                            }
                        },
                        "quantityKind": "https://qudt.org/vocab/quantitykind/Length"
                    }
                },
                "filmDensity": {
                    "value": {
                        "quantityValue": {
                            "numericValue": 0.0,
                            "unit": {
                                "hasQuantityKind": "https://qudt.org/vocab/quantitykind/MassDensity",
                                "sameAs": "https://qudt.org/vocab/unit/GM-PER-DeciM3"
                            }
                        },
                        "quantityKind": "https://qudt.org/vocab/quantitykind/MassDensity"
                    }
                }
            },
            "deviceProperties": {
                "fieldEffectMobility": {
                    "quantityValue": {
                        "numericValue": 3.5,
                        "unit": {
                            "hasQuantityKind": "https://qudt.org/vocab/quantitykind/Mobility",
                            "sameAs": "https://qudt.org/vocab/unit/CentiM2-PER-V-SEC"
                        }
                    },
                    "quantityKind": "https://qudt.org/vocab/quantitykind/Mobility"
                },
                "thresholdVoltage": {
                    "quantityValue": {
                        "numericValue": -25.0,
                        "unit": {
                            "hasQuantityKind": "https://qudt.org/vocab/quantitykind/Voltage",
                            "sameAs": "https://qudt.org/vocab/unit/V"
                        }
                    },
                    "quantityKind": "https://qudt.org/vocab/quantitykind/Voltage"
                },
                "deviceStructure": "Bottom-gate, top-contact"
            },
            "otherAspects": {
                "filmStability": true,
                "reproducibility": true
            }
        }
    ]
}
