Repository: sciknoworg/scikgextract

# 📋 Overview

SciKGExtract is an agentic framework for extracting structured scientific knowledge from research papers using Large Language Models (LLMs). Given a target domain described by a semantic schema, the system orchestrates a multi-stage LangGraph workflow that extracts, validates, normalizes, and iteratively refines structured JSON from scientific text.

The framework is domain-agnostic and has been applied to both **materials science** (Atomic Layer Deposition, PolyIE and PcMSP) and **biomedical NLP** benchmarks (BC5CDR and BioRED).

File: results/extracted-data/atomic-layer-deposition/experimental-usecase/version1/IGZO/AtomicLimits Database/InMe3 - GaEt3 - ZnEt2 - H2O/gpt-5-mini/1 Illiberi et al.json
{
    "processes": [
        {
            "aldSystem": {
                "aldMethod": [
                    {
                        "compound": "InGaZnO",
                        "method": "SALD"
                    },
                    {
                        "compound": "ZnO",
                        "method": "SALD"
                    }
                ],
                "materialDeposited": "InGaZnO (a-InGaZnO)"
            },
            "reactantSelection": {
                "precursor": [
                    {
                        "compound": "ZnO",
                        "precursor": "Diethyl zinc (DEZ)"
                    },
                    {
                        "compound": "In2O3",
                        "precursor": "Trimethyl indium (TMIn)"
                    },
                    {
                        "compound": "Ga2O3",
                        "precursor": "Triethyl gallium (TEGa)"
                    }
                ],
                "coReactant": [
                    {
                        "compound": "ZnO",
                        "coReactant": "Water (H2O)"
                    },
                    {
                        "compound": "In2O3",
                        "coReactant": "Water (H2O)"
                    },
                    {
                        "compound": "Ga2O3",
                        "coReactant": "Water (H2O)"
                    }
                ],
                "carrierGas": "argon",
                "purgingGas": "argon"
            },
            "processParameters": {
                "substrate": "heavily doped p-type Si wafer with 300 nm thermally grown SiO2",
                "deliveryMethod": "coinjection of vaporized metal precursors through same inlet",
                "temperature": {
                    "quantityValue": {
                        "numericValue": 200.0,
                        "unit": {
                            "hasQuantityKind": "https://qudt.org/vocab/quantitykind/Temperature",
                            "sameAs": "https://qudt.org/vocab/unit/DEG_C"
                        }
                    },
                    "quantityKind": "https://qudt.org/vocab/quantitykind/Temperature"
                },
                "pressure": {
                    "quantityKind": "https://qudt.org/vocab/quantitykind/ForcePerArea"
                }
            },
            "materialProperties": {
                "uniformity": {
                    "variation": {
                        "quantityKind": "https://qudt.org/vocab/quantitykind/DimensionlessRatio"
                    }
                },
                "conformality": {
                    "aspectRatio": {
                        "quantityKind": "https://qudt.org/vocab/quantitykind/DimensionlessRatio"
                    }
                },
                "filmComposition": {
                    "elementalConcentration": {
                        "values": {
                            "quantityValue": {
                                "numericValue": 20.0,
                                "unit": {
                                    "hasQuantityKind": "https://qudt.org/vocab/quantitykind/DimensionlessRatio",
                                    "sameAs": "https://qudt.org/vocab/unit/PERCENT"
                                }
                            },
                            "quantityKind": "https://qudt.org/vocab/quantitykind/DimensionlessRatio"
                        },
                        "characterizationMethod": "EDX"
                    },
                    "atomicRatio": {
                        "elements": [
                            "In",
                            "Ga",
                            "Zn"
                        ],
                        "value": "20:8:72",
                        "characterizationMethod": "EDX"
                    }
                },
                "chemicalComposition": "InGaZnO",
                "crystallinity": {
                    "phase": "amorphous",
                    "characterizationMethod": "XRD"
                }
            },
            "deviceProperties": {
                "fieldEffectMobility": {
                    "quantityValue": {
                        "numericValue": 3.5,
                        "unit": {
                            "hasQuantityKind": "https://qudt.org/vocab/quantitykind/Mobility",
                            "sameAs": "https://qudt.org/vocab/unit/CentiM2-PER-V-SEC"
                        }
                    },
                    "quantityKind": "https://qudt.org/vocab/quantitykind/Mobility"
                },
                "thresholdVoltage": {
                    "quantityValue": {
                        "numericValue": -25.0,
                        "unit": {
                            "hasQuantityKind": "https://qudt.org/vocab/quantitykind/Voltage",
                            "sameAs": "https://qudt.org/vocab/unit/V"
                        }
                    },
                    "quantityKind": "https://qudt.org/vocab/quantitykind/Voltage"
                },
                "deviceStructure": "bottom-gate, top-contact"
            },
            "otherAspects": {
                "filmStability": true
            }
        }
    ]
}

File: results/extracted-data/atomic-layer-deposition/experimental-usecase/version1/IGZO/AtomicLimits Database/InMe3 - GaMe3 - ZnEt2 - O2 plasma/gpt-4o/1 Morales et al.json
{
    "processes": [
        {
            "aldSystem": {
                "aldMethod": [
                    {
                        "compound": "InO",
                        "method": "PEALD"
                    },
                    {
                        "compound": "GaO",
                        "method": "PEALD"
                    },
                    {
                        "compound": "ZnO",
                        "method": "PEALD"
                    },
                    {
                        "compound": "ZnO",
                        "method": "TALD"
                    }
                ],
                "materialDeposited": "InGaZnO"
            },
            "reactantSelection": {
                "precursor": [
                    {
                        "compound": "InO",
                        "precursor": "TMIn"
                    },
                    {
                        "compound": "GaO",
                        "precursor": "TMGa"
                    },
                    {
                        "compound": "ZnO",
                        "precursor": "DEZn"
                    }
                ],
                "coReactant": [
                    {
                        "compound": "InO",
                        "coReactant": "O2"
                    },
                    {
                        "compound": "GaO",
                        "coReactant": "O2"
                    },
                    {
                        "compound": "ZnO",
                        "coReactant": "O2"
                    },
                    {
                        "compound": "ZnO",
                        "coReactant": "H2O"
                    }
                ],
                "carrierGas": "N2",
                "purgingGas": "N2"
            },
            "processParameters": {
                "reactor": {
                    "name": "SI PEALD reactor",
                    "manufacturer": "SENTECH Instruments GmbH"
                },
                "plasmaPower": {
                    "quantityValue": {
                        "numericValue": 200.0,
                        "unit": {
                            "hasQuantityKind": "https://qudt.org/vocab/quantitykind/Power",
                            "sameAs": "https://qudt.org/vocab/unit/W"
                        }
                    },
                    "quantityKind": "https://qudt.org/vocab/quantitykind/Power"
                },
                "substrate": "4-in. n-type Si(100) wafers with a native oxide (SiO) layer",
                "temperature": {
                    "quantityValue": {
                        "numericValue": 150.0,
                        "unit": {
                            "hasQuantityKind": "https://qudt.org/vocab/quantitykind/Temperature",
                            "sameAs": "https://qudt.org/vocab/unit/DEG_C"
                        }
                    },
                    "quantityKind": "https://qudt.org/vocab/quantitykind/Temperature"
                },
                "pressure": {
                    "quantityValue": {
                        "numericValue": 10.0,
                        "unit": {
                            "hasQuantityKind": "https://qudt.org/vocab/quantitykind/ForcePerArea",
                            "sameAs": "https://qudt.org/vocab/unit/MilliM_HG"
                        }
                    },
                    "quantityKind": "https://qudt.org/vocab/quantitykind/ForcePerArea"
                },
                "thicknessControl": {
                    "growthPerCycle": {
                        "values": [
                            {
                                "compound": "InO",
                                "value": {
                                    "quantityValue": {
                                        "numericValue": 0.72,
                                        "unit": {
                                            "hasQuantityKind": "https://qudt.org/vocab/quantitykind/Length",
                                            "sameAs": "https://qudt.org/vocab/unit/ANGSTROM"
                                        }
                                    },
                                    "quantityKind": "https://qudt.org/vocab/quantitykind/Length"
                                }
                            },
                            {
                                "compound": "GaO",
                                "value": {
                                    "quantityValue": {
                                        "numericValue": 0.61,
                                        "unit": {
                                            "hasQuantityKind": "https://qudt.org/vocab/quantitykind/Length",
                                            "sameAs": "https://qudt.org/vocab/unit/ANGSTROM"
                                        }
                                    },
                                    "quantityKind": "https://qudt.org/vocab/quantitykind/Length"
                                }
                            },
                            {
                                "compound": "ZnO",
                                "value": {
                                    "quantityValue": {
                                        "numericValue": 0.92,
                                        "unit": {
                                            "hasQuantityKind": "https://qudt.org/vocab/quantitykind/Length",
                                            "sameAs": "https://qudt.org/vocab/unit/ANGSTROM"
                                        }
                                    },
                                    "quantityKind": "https://qudt.org/vocab/quantitykind/Length"
                                }
                            }
                        ],
                        "numberofCycles": {
                            "quantityValue": {
                                "numericValue": 12.0,
                                "unit": {
                                    "hasQuantityKind": "https://qudt.org/vocab/quantitykind/Count",
                                    "sameAs": "https://qudt.org/vocab/unit/UNITLESS"
                                }
                            },
                            "quantityKind": "https://qudt.org/vocab/quantitykind/Count"
                        },
                        "filmThickness": {
                            "quantityValue": {
                                "numericValue": 7.0,
                                "unit": {
                                    "hasQuantityKind": "https://qudt.org/vocab/quantitykind/Thickness",
                                    "sameAs": "https://qudt.org/vocab/unit/NanoM"
                                }
                            },
                            "quantityKind": "https://qudt.org/vocab/quantitykind/Thickness"
                        }
                    },
                    "saturation": true,
                    "nucleationPeriod": {
                        "quantityValue": {
                            "numericValue": 22.0,
                            "unit": {
                                "hasQuantityKind": "https://qudt.org/vocab/quantitykind/Count",
                                "sameAs": "https://qudt.org/vocab/unit/UNITLESS"
                            }
                        },
                        "quantityKind": "https://qudt.org/vocab/quantitykind/Count"
                    },
                    "dosingTime": [
                        {
                            "compound": "InO",
                            "precursor": {
                                "quantityValue": {
                                    "numericValue": 0.04,
                                    "unit": {
                                        "hasQuantityKind": "https://qudt.org/vocab/quantitykind/Time",
                                        "sameAs": "https://qudt.org/vocab/unit/MilliSEC"
                                    }
                                },
                                "quantityKind": "https://qudt.org/vocab/quantitykind/Time"
                            },
                            "coReactant": {
                                "quantityValue": {
                                    "numericValue": 5.0,
                                    "unit": {
                                        "hasQuantityKind": "https://qudt.org/vocab/quantitykind/Time",
                                        "sameAs": "https://qudt.org/vocab/unit/MilliSEC"
                                    }
                                },
                                "quantityKind": "https://qudt.org/vocab/quantitykind/Time"
                            }
                        },
                        {
                            "compound": "GaO",
                            "precursor": {
                                "quantityValue": {
                                    "numericValue": 0.01,
                                    "unit": {
                                        "hasQuantityKind": "https://qudt.org/vocab/quantitykind/Time",
                                        "sameAs": "https://qudt.org/vocab/unit/MilliSEC"
                                    }
                                },
                                "quantityKind": "https://qudt.org/vocab/quantitykind/Time"
                            },
                            "coReactant": {
                                "quantityValue": {
                                    "numericValue": 5.0,
                                    "unit": {
                                        "hasQuantityKind": "https://qudt.org/vocab/quantitykind/Time",
                                        "sameAs": "https://qudt.org/vocab/unit/MilliSEC"
                                    }
                                },
                                "quantityKind": "https://qudt.org/vocab/quantitykind/Time"
                            }
                        },
                        {
                            "compound": "ZnO",
                            "precursor": {
                                "quantityValue": {
                                    "numericValue": 0.04,
                                    "unit": {
                                        "hasQuantityKind": "https://qudt.org/vocab/quantitykind/Time",
                                        "sameAs": "https://qudt.org/vocab/unit/MilliSEC"
                                    }
                                },
                                "quantityKind": "https://qudt.org/vocab/quantitykind/Time"
                            },
                            "coReactant": {
                                "quantityValue": {
                                    "numericValue": 5.0,
                                    "unit": {
                                        "hasQuantityKind": "https://qudt.org/vocab/quantitykind/Time",
                                        "sameAs": "https://qudt.org/vocab/unit/MilliSEC"
                                    }
                                },
                                "quantityKind": "https://qudt.org/vocab/quantitykind/Time"
                            }
                        }
                    ],
                    "purgeTime": [
                        {
                            "compound": "InO",
                            "precursor": {
                                "quantityValue": {
                                    "numericValue": 4.0,
                                    "unit": {
                                        "hasQuantityKind": "https://qudt.org/vocab/quantitykind/Time",
                                        "sameAs": "https://qudt.org/vocab/unit/MilliSEC"
                                    }
                                },
                                "quantityKind": "https://qudt.org/vocab/quantitykind/Time"
                            },
                            "coReactant": {
                                "quantityValue": {
                                    "numericValue": 1.0,
                                    "unit": {
                                        "hasQuantityKind": "https://qudt.org/vocab/quantitykind/Time",
                                        "sameAs": "https://qudt.org/vocab/unit/MilliSEC"
                                    }
                                },
                                "quantityKind": "https://qudt.org/vocab/quantitykind/Time"
                            }
                        },
                        {
                            "compound": "GaO",
                            "precursor": {
                                "quantityValue": {
                                    "numericValue": 2.0,
                                    "unit": {
                                        "hasQuantityKind": "https://qudt.org/vocab/quantitykind/Time",
                                        "sameAs": "https://qudt.org/vocab/unit/MilliSEC"
                                    }
                                },
                                "quantityKind": "https://qudt.org/vocab/quantitykind/Time"
                            },
                            "coReactant": {
                                "quantityValue": {
                                    "numericValue": 1.0,
                                    "unit": {
                                        "hasQuantityKind": "https://qudt.org/vocab/quantitykind/Time",
                                        "sameAs": "https://qudt.org/vocab/unit/MilliSEC"
                                    }
                                },
                                "quantityKind": "https://qudt.org/vocab/quantitykind/Time"
                            }
                        },
                        {
                            "compound": "ZnO",
                            "precursor": {
                                "quantityValue": {
                                    "numericValue": 4.0,
                                    "unit": {
                                        "hasQuantityKind": "https://qudt.org/vocab/quantitykind/Time",
                                        "sameAs": "https://qudt.org/vocab/unit/MilliSEC"
                                    }
                                },
                                "quantityKind": "https://qudt.org/vocab/quantitykind/Time"
                            },
                            "coReactant": {
                                "quantityValue": {
                                    "numericValue": 1.0,
                                    "unit": {
                                        "hasQuantityKind": "https://qudt.org/vocab/quantitykind/Time",
                                        "sameAs": "https://qudt.org/vocab/unit/MilliSEC"
                                    }
                                },
                                "quantityKind": "https://qudt.org/vocab/quantitykind/Time"
                            }
                        }
                    ],
                    "flowRates": [
                        {
                            "compound": "InO",
                            "precursorFlow": {
                                "quantityValue": {
                                    "numericValue": 100.0,
                                    "unit": {
                                        "hasQuantityKind": "https://qudt.org/vocab/quantitykind/MolarFlowRate",
                                        "sameAs": "https://qudt.org/vocab/unit/SCM-PER-MIN"
                                    }
                                },
                                "quantityKind": "https://qudt.org/vocab/quantitykind/MolarFlowRate"
                            },
                            "coReactantFlow": {
                                "quantityValue": {
                                    "numericValue": 150.0,
                                    "unit": {
                                        "hasQuantityKind": "https://qudt.org/vocab/quantitykind/MolarFlowRate",
                                        "sameAs": "https://qudt.org/vocab/unit/SCM-PER-MIN"
                                    }
                                },
                                "quantityKind": "https://qudt.org/vocab/quantitykind/MolarFlowRate"
                            },
                            "purgingGasFlow": {
                                "quantityValue": {
                                    "numericValue": 100.0,
                                    "unit": {
                                        "hasQuantityKind": "https://qudt.org/vocab/quantitykind/MolarFlowRate",
                                        "sameAs": "https://qudt.org/vocab/unit/SCM-PER-MIN"
                                    }
                                },
                                "quantityKind": "https://qudt.org/vocab/quantitykind/MolarFlowRate"
                            }
                        },
                        {
                            "compound": "GaO",
                            "precursorFlow": {
                                "quantityValue": {
                                    "numericValue": 90.0,
                                    "unit": {
                                        "hasQuantityKind": "https://qudt.org/vocab/quantitykind/MolarFlowRate",
                                        "sameAs": "https://qudt.org/vocab/unit/SCM-PER-MIN"
                                    }
                                },
                                "quantityKind": "https://qudt.org/vocab/quantitykind/MolarFlowRate"
                            },
                            "coReactantFlow": {
                                "quantityValue": {
                                    "numericValue": 150.0,
                                    "unit": {
                                        "hasQuantityKind": "https://qudt.org/vocab/quantitykind/MolarFlowRate",
                                        "sameAs": "https://qudt.org/vocab/unit/SCM-PER-MIN"
                                    }
                                },
                                "quantityKind": "https://qudt.org/vocab/quantitykind/MolarFlowRate"
                            },
                            "purgingGasFlow": {
                                "quantityValue": {
                                    "numericValue": 90.0,
                                    "unit": {
                                        "hasQuantityKind": "https://qudt.org/vocab/quantitykind/MolarFlowRate",
                                        "sameAs": "https://qudt.org/vocab/unit/SCM-PER-MIN"
                                    }
                                },
                                "quantityKind": "https://qudt.org/vocab/quantitykind/MolarFlowRate"
                            }
                        },
                        {
                            "compound": "ZnO",
                            "precursorFlow": {
                                "quantityValue": {
                                    "numericValue": 120.0,
                                    "unit": {
                                        "hasQuantityKind": "https://qudt.org/vocab/quantitykind/MolarFlowRate",
                                        "sameAs": "https://qudt.org/vocab/unit/SCM-PER-MIN"
                                    }
                                },
                                "quantityKind": "https://qudt.org/vocab/quantitykind/MolarFlowRate"
                            },
                            "coReactantFlow": {
                                "quantityValue": {
                                    "numericValue": 150.0,
                                    "unit": {
                                        "hasQuantityKind": "https://qudt.org/vocab/quantitykind/MolarFlowRate",
                                        "sameAs": "https://qudt.org/vocab/unit/SCM-PER-MIN"
                                    }
                                },
                                "quantityKind": "https://qudt.org/vocab/quantitykind/MolarFlowRate"
                            },
                            "purgingGasFlow": {
                                "quantityValue": {
                                    "numericValue": 120.0,
                                    "unit": {
                                        "hasQuantityKind": "https://qudt.org/vocab/quantitykind/MolarFlowRate",
                                        "sameAs": "https://qudt.org/vocab/unit/SCM-PER-MIN"
                                    }
                                },
                                "quantityKind": "https://qudt.org/vocab/quantitykind/MolarFlowRate"
                            }
                        }
                    ],
                    "filmThickness": {
                        "quantityValue": {
                            "numericValue": 7.0,
                            "unit": {
                                "hasQuantityKind": "https://qudt.org/vocab/quantitykind/Thickness",
                                "sameAs": "https://qudt.org/vocab/unit/NanoM"
                            }
                        },
                        "quantityKind": "https://qudt.org/vocab/quantitykind/Thickness"
                    }
                },
                "supercycleDesign": {
                    "numberofSubcycles": [
                        {
                            "compound": "InO",
                            "count": {
                                "quantityValue": {
                                    "numericValue": 3.0,
                                    "unit": {
                                        "hasQuantityKind": "https://qudt.org/vocab/quantitykind/Count",
                                        "sameAs": "https://qudt.org/vocab/unit/UNITLESS"
                                    }
                                },
                                "quantityKind": "https://qudt.org/vocab/quantitykind/Count"
                            }
                        },
                        {
                            "compound": "GaO",
                            "count": {
                                "quantityValue": {
                                    "numericValue": 3.0,
                                    "unit": {
                                        "hasQuantityKind": "https://qudt.org/vocab/quantitykind/Count",
                                        "sameAs": "https://qudt.org/vocab/unit/UNITLESS"
                                    }
                                },
                                "quantityKind": "https://qudt.org/vocab/quantitykind/Count"
                            }
                        },
                        {
                            "compound": "ZnO",
                            "count": {
                                "quantityValue": {
                                    "numericValue": 2.0,
                                    "unit": {
                                        "hasQuantityKind": "https://qudt.org/vocab/quantitykind/Count",
                                        "sameAs": "https://qudt.org/vocab/unit/UNITLESS"
                                    }
                                },
                                "quantityKind": "https://qudt.org/vocab/quantitykind/Count"
                            }
                        }
                    ],
                    "subcycleSequence": [
                        "InO",
                        "GaO",
                        "ZnO"
                    ]
                }
            },
            "materialProperties": {
                "filmComposition": {
                    "elementalConcentration": {
                        "characterizationMethod": "XPS"
                    },
                    "atomicRatio": {
                        "elements": [
                            "In",
                            "Ga",
                            "Zn"
                        ],
                        "value": "1.0:1.0:1.1",
                        "characterizationMethod": "XPS"
                    }
                },
                "chemicalComposition": "InGaZnO",
                "crystallinity": {
                    "phase": "nearly amorphous, nanocrystalline",
                    "characterizationMethod": "GIXRD"
                }
            },
            "deviceProperties": {
                "fieldEffectMobility": {
                    "quantityValue": {
                        "numericValue": 48.3,
                        "unit": {
                            "hasQuantityKind": "https://qudt.org/vocab/quantitykind/Mobility",
                            "sameAs": "https://qudt.org/vocab/unit/CentiM2-PER-V-SEC"
                        }
                    },
                    "quantityKind": "https://qudt.org/vocab/quantitykind/Mobility"
                }
            },
            "otherAspects": {
                "filmStability": true,
                "reproducibility": true
            }
        }
    ]
}
