Repository: sciknoworg/scikgextract

# 📋 Overview

SciKGExtract is an agentic framework for extracting structured scientific knowledge from research papers using Large Language Models (LLMs). Given a target domain described by a semantic schema, the system orchestrates a multi-stage LangGraph workflow that extracts, validates, normalizes, and iteratively refines structured JSON from scientific text.

The framework is domain-agnostic and has been applied to both **materials science** (Atomic Layer Deposition, PolyIE and PcMSP) and **biomedical NLP** benchmarks (BC5CDR and BioRED).

File: results/extracted-data/atomic-layer-deposition/experimental-usecase/version1/IGZO/AtomicLimits Database/InMe3 - GaMe3 - ZnEt2 - O2 plasma/gpt-5-mini/1 Morales et al.json
{
    "processes": [
        {
            "aldSystem": {
                "aldMethod": [
                    {
                        "compound": "InOx",
                        "method": "PEALD"
                    },
                    {
                        "compound": "GaOx",
                        "method": "PEALD"
                    },
                    {
                        "compound": "ZnOx",
                        "method": "PEALD"
                    }
                ],
                "materialDeposited": "IGZO"
            },
            "reactantSelection": {
                "precursor": [
                    {
                        "compound": "InOx",
                        "precursor": "TMIn"
                    },
                    {
                        "compound": "GaOx",
                        "precursor": "TMGa"
                    },
                    {
                        "compound": "ZnOx",
                        "precursor": "DEZn"
                    }
                ],
                "coReactant": [
                    {
                        "compound": "InOx",
                        "coReactant": "O2 plasma"
                    },
                    {
                        "compound": "GaOx",
                        "coReactant": "O2 plasma"
                    },
                    {
                        "compound": "ZnOx",
                        "coReactant": "O2 plasma"
                    }
                ],
                "carrierGas": "N2 (99.9999%)",
                "purgingGas": "N2 (99.9999%)"
            },
            "processParameters": {
                "reactor": {
                    "name": "SI PEALD reactor with capacitively coupled plasma source and in situ ellipsometer",
                    "manufacturer": "SENTECH Instruments GmbH"
                },
                "plasmaPower": {
                    "quantityValue": {
                        "numericValue": 200.0,
                        "unit": {
                            "hasQuantityKind": "https://qudt.org/vocab/quantitykind/Power",
                            "sameAs": "https://qudt.org/vocab/unit/W"
                        }
                    },
                    "quantityKind": "https://qudt.org/vocab/quantitykind/Power"
                },
                "substrate": "4-in. n-type Si(100) wafers with native SiO2",
                "temperature": {
                    "quantityValue": {
                        "numericValue": 150.0,
                        "unit": {
                            "hasQuantityKind": "https://qudt.org/vocab/quantitykind/Temperature",
                            "sameAs": "https://qudt.org/vocab/unit/DEG_C"
                        }
                    },
                    "quantityKind": "https://qudt.org/vocab/quantitykind/Temperature"
                },
                "thicknessControl": {
                    "growthPerCycle": {
                        "values": [
                            {
                                "compound": "InOx",
                                "value": {
                                    "quantityValue": {
                                        "numericValue": 0.72,
                                        "unit": {
                                            "hasQuantityKind": "https://qudt.org/vocab/quantitykind/Length",
                                            "sameAs": "https://qudt.org/vocab/unit/ANGSTROM"
                                        }
                                    },
                                    "quantityKind": "https://qudt.org/vocab/quantitykind/Length"
                                }
                            },
                            {
                                "compound": "GaOx",
                                "value": {
                                    "quantityValue": {
                                        "numericValue": 0.61,
                                        "unit": {
                                            "hasQuantityKind": "https://qudt.org/vocab/quantitykind/Length",
                                            "sameAs": "https://qudt.org/vocab/unit/ANGSTROM"
                                        }
                                    },
                                    "quantityKind": "https://qudt.org/vocab/quantitykind/Length"
                                }
                            },
                            {
                                "compound": "ZnOx",
                                "value": {
                                    "quantityValue": {
                                        "numericValue": 0.92,
                                        "unit": {
                                            "hasQuantityKind": "https://qudt.org/vocab/quantitykind/Length",
                                            "sameAs": "https://qudt.org/vocab/unit/ANGSTROM"
                                        }
                                    },
                                    "quantityKind": "https://qudt.org/vocab/quantitykind/Length"
                                }
                            }
                        ],
                        "numberofCycles": {
                            "quantityValue": {
                                "numericValue": 12.0,
                                "unit": {
                                    "hasQuantityKind": "https://qudt.org/vocab/quantitykind/Count",
                                    "sameAs": "https://qudt.org/vocab/unit/UNITLESS"
                                }
                            },
                            "quantityKind": "https://qudt.org/vocab/quantitykind/Count"
                        },
                        "filmThickness": {
                            "quantityValue": {
                                "numericValue": 7.0,
                                "unit": {
                                    "hasQuantityKind": "https://qudt.org/vocab/quantitykind/Thickness",
                                    "sameAs": "https://qudt.org/vocab/unit/NanoM"
                                }
                            },
                            "quantityKind": "https://qudt.org/vocab/quantitykind/Thickness"
                        }
                    },
                    "saturation": true,
                    "nucleationPeriod": {
                        "quantityValue": {
                            "numericValue": 0.0,
                            "unit": {
                                "hasQuantityKind": "https://qudt.org/vocab/quantitykind/Count",
                                "sameAs": "https://qudt.org/vocab/unit/UNITLESS"
                            }
                        },
                        "quantityKind": "https://qudt.org/vocab/quantitykind/Count"
                    },
                    "dosingTime": [
                        {
                            "compound": "InOx",
                            "precursor": {
                                "quantityValue": {
                                    "numericValue": 40.0,
                                    "unit": {
                                        "hasQuantityKind": "https://qudt.org/vocab/quantitykind/Time",
                                        "sameAs": "https://qudt.org/vocab/unit/MilliSEC"
                                    }
                                },
                                "quantityKind": "https://qudt.org/vocab/quantitykind/Time"
                            },
                            "coReactant": {
                                "quantityValue": {
                                    "numericValue": 5000.0,
                                    "unit": {
                                        "hasQuantityKind": "https://qudt.org/vocab/quantitykind/Time",
                                        "sameAs": "https://qudt.org/vocab/unit/MilliSEC"
                                    }
                                },
                                "quantityKind": "https://qudt.org/vocab/quantitykind/Time"
                            }
                        },
                        {
                            "compound": "GaOx",
                            "precursor": {
                                "quantityValue": {
                                    "numericValue": 10.0,
                                    "unit": {
                                        "hasQuantityKind": "https://qudt.org/vocab/quantitykind/Time",
                                        "sameAs": "https://qudt.org/vocab/unit/MilliSEC"
                                    }
                                },
                                "quantityKind": "https://qudt.org/vocab/quantitykind/Time"
                            },
                            "coReactant": {
                                "quantityValue": {
                                    "numericValue": 5000.0,
                                    "unit": {
                                        "hasQuantityKind": "https://qudt.org/vocab/quantitykind/Time",
                                        "sameAs": "https://qudt.org/vocab/unit/MilliSEC"
                                    }
                                },
                                "quantityKind": "https://qudt.org/vocab/quantitykind/Time"
                            }
                        },
                        {
                            "compound": "ZnOx",
                            "precursor": {
                                "quantityValue": {
                                    "numericValue": 40.0,
                                    "unit": {
                                        "hasQuantityKind": "https://qudt.org/vocab/quantitykind/Time",
                                        "sameAs": "https://qudt.org/vocab/unit/MilliSEC"
                                    }
                                },
                                "quantityKind": "https://qudt.org/vocab/quantitykind/Time"
                            },
                            "coReactant": {
                                "quantityValue": {
                                    "numericValue": 5000.0,
                                    "unit": {
                                        "hasQuantityKind": "https://qudt.org/vocab/quantitykind/Time",
                                        "sameAs": "https://qudt.org/vocab/unit/MilliSEC"
                                    }
                                },
                                "quantityKind": "https://qudt.org/vocab/quantitykind/Time"
                            }
                        }
                    ],
                    "purgeTime": [
                        {
                            "compound": "InOx",
                            "precursor": {
                                "quantityValue": {
                                    "numericValue": 4000.0,
                                    "unit": {
                                        "hasQuantityKind": "https://qudt.org/vocab/quantitykind/Time",
                                        "sameAs": "https://qudt.org/vocab/unit/MilliSEC"
                                    }
                                },
                                "quantityKind": "https://qudt.org/vocab/quantitykind/Time"
                            },
                            "coReactant": {
                                "quantityValue": {
                                    "numericValue": 1000.0,
                                    "unit": {
                                        "hasQuantityKind": "https://qudt.org/vocab/quantitykind/Time",
                                        "sameAs": "https://qudt.org/vocab/unit/MilliSEC"
                                    }
                                },
                                "quantityKind": "https://qudt.org/vocab/quantitykind/Time"
                            }
                        },
                        {
                            "compound": "GaOx",
                            "precursor": {
                                "quantityValue": {
                                    "numericValue": 2000.0,
                                    "unit": {
                                        "hasQuantityKind": "https://qudt.org/vocab/quantitykind/Time",
                                        "sameAs": "https://qudt.org/vocab/unit/MilliSEC"
                                    }
                                },
                                "quantityKind": "https://qudt.org/vocab/quantitykind/Time"
                            },
                            "coReactant": {
                                "quantityValue": {
                                    "numericValue": 1000.0,
                                    "unit": {
                                        "hasQuantityKind": "https://qudt.org/vocab/quantitykind/Time",
                                        "sameAs": "https://qudt.org/vocab/unit/MilliSEC"
                                    }
                                },
                                "quantityKind": "https://qudt.org/vocab/quantitykind/Time"
                            }
                        },
                        {
                            "compound": "ZnOx",
                            "precursor": {
                                "quantityValue": {
                                    "numericValue": 4000.0,
                                    "unit": {
                                        "hasQuantityKind": "https://qudt.org/vocab/quantitykind/Time",
                                        "sameAs": "https://qudt.org/vocab/unit/MilliSEC"
                                    }
                                },
                                "quantityKind": "https://qudt.org/vocab/quantitykind/Time"
                            },
                            "coReactant": {
                                "quantityValue": {
                                    "numericValue": 1000.0,
                                    "unit": {
                                        "hasQuantityKind": "https://qudt.org/vocab/quantitykind/Time",
                                        "sameAs": "https://qudt.org/vocab/unit/MilliSEC"
                                    }
                                },
                                "quantityKind": "https://qudt.org/vocab/quantitykind/Time"
                            }
                        }
                    ],
                    "flowRates": [
                        {
                            "compound": "InOx",
                            "precursorFlow": {
                                "quantityValue": {
                                    "numericValue": 100.0,
                                    "unit": {
                                        "hasQuantityKind": "https://qudt.org/vocab/quantitykind/MolarFlowRate",
                                        "sameAs": "https://qudt.org/vocab/unit/SCM-PER-MIN"
                                    }
                                },
                                "quantityKind": "https://qudt.org/vocab/quantitykind/MolarFlowRate"
                            },
                            "purgingGasFlow": {
                                "quantityValue": {
                                    "numericValue": 150.0,
                                    "unit": {
                                        "hasQuantityKind": "https://qudt.org/vocab/quantitykind/MolarFlowRate",
                                        "sameAs": "https://qudt.org/vocab/unit/SCM-PER-MIN"
                                    }
                                },
                                "quantityKind": "https://qudt.org/vocab/quantitykind/MolarFlowRate"
                            }
                        },
                        {
                            "compound": "GaOx",
                            "precursorFlow": {
                                "quantityValue": {
                                    "numericValue": 90.0,
                                    "unit": {
                                        "hasQuantityKind": "https://qudt.org/vocab/quantitykind/MolarFlowRate",
                                        "sameAs": "https://qudt.org/vocab/unit/SCM-PER-MIN"
                                    }
                                },
                                "quantityKind": "https://qudt.org/vocab/quantitykind/MolarFlowRate"
                            },
                            "purgingGasFlow": {
                                "quantityValue": {
                                    "numericValue": 150.0,
                                    "unit": {
                                        "hasQuantityKind": "https://qudt.org/vocab/quantitykind/MolarFlowRate",
                                        "sameAs": "https://qudt.org/vocab/unit/SCM-PER-MIN"
                                    }
                                },
                                "quantityKind": "https://qudt.org/vocab/quantitykind/MolarFlowRate"
                            }
                        },
                        {
                            "compound": "ZnOx",
                            "precursorFlow": {
                                "quantityValue": {
                                    "numericValue": 120.0,
                                    "unit": {
                                        "hasQuantityKind": "https://qudt.org/vocab/quantitykind/MolarFlowRate",
                                        "sameAs": "https://qudt.org/vocab/unit/SCM-PER-MIN"
                                    }
                                },
                                "quantityKind": "https://qudt.org/vocab/quantitykind/MolarFlowRate"
                            },
                            "purgingGasFlow": {
                                "quantityValue": {
                                    "numericValue": 150.0,
                                    "unit": {
                                        "hasQuantityKind": "https://qudt.org/vocab/quantitykind/MolarFlowRate",
                                        "sameAs": "https://qudt.org/vocab/unit/SCM-PER-MIN"
                                    }
                                },
                                "quantityKind": "https://qudt.org/vocab/quantitykind/MolarFlowRate"
                            }
                        }
                    ],
                    "filmThickness": {
                        "quantityValue": {
                            "numericValue": 7.0,
                            "unit": {
                                "hasQuantityKind": "https://qudt.org/vocab/quantitykind/Thickness",
                                "sameAs": "https://qudt.org/vocab/unit/NanoM"
                            }
                        },
                        "quantityKind": "https://qudt.org/vocab/quantitykind/Thickness"
                    }
                },
                "supercycleDesign": {
                    "numberofSubcycles": [
                        {
                            "compound": "InOx",
                            "count": {
                                "quantityValue": {
                                    "numericValue": 3.0,
                                    "unit": {
                                        "hasQuantityKind": "https://qudt.org/vocab/quantitykind/Count",
                                        "sameAs": "https://qudt.org/vocab/unit/UNITLESS"
                                    }
                                },
                                "quantityKind": "https://qudt.org/vocab/quantitykind/Count"
                            }
                        },
                        {
                            "compound": "GaOx",
                            "count": {
                                "quantityValue": {
                                    "numericValue": 3.0,
                                    "unit": {
                                        "hasQuantityKind": "https://qudt.org/vocab/quantitykind/Count",
                                        "sameAs": "https://qudt.org/vocab/unit/UNITLESS"
                                    }
                                },
                                "quantityKind": "https://qudt.org/vocab/quantitykind/Count"
                            }
                        },
                        {
                            "compound": "ZnOx",
                            "count": {
                                "quantityValue": {
                                    "numericValue": 2.0,
                                    "unit": {
                                        "hasQuantityKind": "https://qudt.org/vocab/quantitykind/Count",
                                        "sameAs": "https://qudt.org/vocab/unit/UNITLESS"
                                    }
                                },
                                "quantityKind": "https://qudt.org/vocab/quantitykind/Count"
                            }
                        }
                    ],
                    "subcycleSequence": [
                        "InOx",
                        "GaOx",
                        "ZnOx"
                    ]
                }
            },
            "materialProperties": {
                "filmComposition": {
                    "elementalConcentration": {
                        "characterizationMethod": "EDX / XPS (see Table 2)"
                    },
                    "atomicRatio": {
                        "elements": [
                            "In",
                            "Ga",
                            "Zn"
                        ],
                        "value": "1.0:1.0:1.1",
                        "characterizationMethod": "XPS (In 4d, Ga 3d, Zn 3d after 35 s sputtering)"
                    }
                },
                "chemicalComposition": "InGaZnO",
                "crystallinity": {
                    "phase": "nearly amorphous, nanocrystalline",
                    "characterizationMethod": "GIXRD"
                },
                "roughness": {
                    "characterizationMethod": "FE-SEM"
                }
            },
            "deviceProperties": {
                "deviceStructure": "MIS stacks with Al electrodes on IGZO/SiO2/Si (used for I-V measurements)"
            }
        },
        {
            "aldSystem": {
                "aldMethod": [
                    {
                        "compound": "InOx",
                        "method": "PEALD"
                    },
                    {
                        "compound": "GaOx",
                        "method": "PEALD"
                    },
                    {
                        "compound": "ZnOx",
                        "method": "TALD"
                    }
                ],
                "materialDeposited": "IGZO"
            },
            "reactantSelection": {
                "precursor": [
                    {
                        "compound": "InOx",
                        "precursor": "TMIn"
                    },
                    {
                        "compound": "GaOx",
                        "precursor": "TMGa"
                    },
                    {
                        "compound": "ZnOx",
                        "precursor": "DEZn"
                    }
                ],
                "coReactant": [
                    {
                        "compound": "InOx",
                        "coReactant": "O2 plasma"
                    },
                    {
                        "compound": "GaOx",
                        "coReactant": "O2 plasma"
                    },
                    {
                        "compound": "ZnOx",
                        "coReactant": "H2O"
                    }
                ],
                "carrierGas": "N2 (99.9999%)",
                "purgingGas": "N2 (99.9999%)"
            },
            "processParameters": {
                "reactor": {
                    "name": "SI PEALD reactor with capacitively coupled plasma source and in situ ellipsometer",
                    "manufacturer": "SENTECH Instruments GmbH"
                },
                "plasmaPower": {
                    "quantityValue": {
                        "numericValue": 200.0,
                        "unit": {
                            "hasQuantityKind": "https://qudt.org/vocab/quantitykind/Power",
                            "sameAs": "https://qudt.org/vocab/unit/W"
                        }
                    },
                    "quantityKind": "https://qudt.org/vocab/quantitykind/Power"
                },
                "substrate": "4-in. n-type Si(100) wafers with native SiO2",
                "temperature": {
                    "quantityValue": {
                        "numericValue": 150.0,
                        "unit": {
                            "hasQuantityKind": "https://qudt.org/vocab/quantitykind/Temperature",
                            "sameAs": "https://qudt.org/vocab/unit/DEG_C"
                        }
                    },
                    "quantityKind": "https://qudt.org/vocab/quantitykind/Temperature"
                },
                "thicknessControl": {
                    "growthPerCycle": {
                        "values": [
                            {
                                "compound": "InOx",
                                "value": {
                                    "quantityValue": {
                                        "numericValue": 0.72,
                                        "unit": {
                                            "hasQuantityKind": "https://qudt.org/vocab/quantitykind/Length",
                                            "sameAs": "https://qudt.org/vocab/unit/ANGSTROM"
                                        }
                                    },
                                    "quantityKind": "https://qudt.org/vocab/quantitykind/Length"
                                }
                            },
                            {
                                "compound": "GaOx",
                                "value": {
                                    "quantityValue": {
                                        "numericValue": 0.61,
                                        "unit": {
                                            "hasQuantityKind": "https://qudt.org/vocab/quantitykind/Length",
                                            "sameAs": "https://qudt.org/vocab/unit/ANGSTROM"
                                        }
                                    },
                                    "quantityKind": "https://qudt.org/vocab/quantitykind/Length"
                                }
                            },
                            {
                                "compound": "ZnOx"
                            }
                        ],
                        "numberofCycles": {
                            "quantityValue": {
                                "numericValue": 12.0,
                                "unit": {
                                    "hasQuantityKind": "https://qudt.org/vocab/quantitykind/Count",
                                    "sameAs": "https://qudt.org/vocab/unit/UNITLESS"
                                }
                            },
                            "quantityKind": "https://qudt.org/vocab/quantitykind/Count"
                        },
                        "filmThickness": {
                            "quantityValue": {
                                "numericValue": 11.0,
                                "unit": {
                                    "hasQuantityKind": "https://qudt.org/vocab/quantitykind/Thickness",
                                    "sameAs": "https://qudt.org/vocab/unit/NanoM"
                                }
                            },
                            "quantityKind": "https://qudt.org/vocab/quantitykind/Thickness"
                        }
                    },
                    "saturation": true,
                    "nucleationPeriod": {
                        "quantityValue": {
                            "numericValue": 13.0,
                            "unit": {
                                "hasQuantityKind": "https://qudt.org/vocab/quantitykind/Count",
                                "sameAs": "https://qudt.org/vocab/unit/UNITLESS"
                            }
                        },
                        "quantityKind": "https://qudt.org/vocab/quantitykind/Count"
                    },
                    "dosingTime": [
                        {
                            "compound": "InOx",
                            "precursor": {
                                "quantityValue": {
                                    "numericValue": 40.0,
                                    "unit": {
                                        "hasQuantityKind": "https://qudt.org/vocab/quantitykind/Time",
                                        "sameAs": "https://qudt.org/vocab/unit/MilliSEC"
                                    }
                                },
                                "quantityKind": "https://qudt.org/vocab/quantitykind/Time"
                            },
                            "coReactant": {
                                "quantityValue": {
                                    "numericValue": 5000.0,
                                    "unit": {
                                        "hasQuantityKind": "https://qudt.org/vocab/quantitykind/Time",
                                        "sameAs": "https://qudt.org/vocab/unit/MilliSEC"
                                    }
                                },
                                "quantityKind": "https://qudt.org/vocab/quantitykind/Time"
                            }
                        },
                        {
                            "compound": "GaOx",
                            "precursor": {
                                "quantityValue": {
                                    "numericValue": 10.0,
                                    "unit": {
                                        "hasQuantityKind": "https://qudt.org/vocab/quantitykind/Time",
                                        "sameAs": "https://qudt.org/vocab/unit/MilliSEC"
                                    }
                                },
                                "quantityKind": "https://qudt.org/vocab/quantitykind/Time"
                            },
                            "coReactant": {
                                "quantityValue": {
                                    "numericValue": 5000.0,
                                    "unit": {
                                        "hasQuantityKind": "https://qudt.org/vocab/quantitykind/Time",
                                        "sameAs": "https://qudt.org/vocab/unit/MilliSEC"
                                    }
                                },
                                "quantityKind": "https://qudt.org/vocab/quantitykind/Time"
                            }
                        },
                        {
                            "compound": "ZnOx",
                            "precursor": {
                                "quantityValue": {
                                    "numericValue": 40.0,
                                    "unit": {
                                        "hasQuantityKind": "https://qudt.org/vocab/quantitykind/Time",
                                        "sameAs": "https://qudt.org/vocab/unit/MilliSEC"
                                    }
                                },
                                "quantityKind": "https://qudt.org/vocab/quantitykind/Time"
                            },
                            "coReactant": {
                                "quantityValue": {
                                    "numericValue": 80.0,
                                    "unit": {
                                        "hasQuantityKind": "https://qudt.org/vocab/quantitykind/Time",
                                        "sameAs": "https://qudt.org/vocab/unit/MilliSEC"
                                    }
                                },
                                "quantityKind": "https://qudt.org/vocab/quantitykind/Time"
                            }
                        }
                    ],
                    "purgeTime": [
                        {
                            "compound": "InOx",
                            "precursor": {
                                "quantityValue": {
                                    "numericValue": 4000.0,
                                    "unit": {
                                        "hasQuantityKind": "https://qudt.org/vocab/quantitykind/Time",
                                        "sameAs": "https://qudt.org/vocab/unit/MilliSEC"
                                    }
                                },
                                "quantityKind": "https://qudt.org/vocab/quantitykind/Time"
                            },
                            "coReactant": {
                                "quantityValue": {
                                    "numericValue": 1000.0,
                                    "unit": {
                                        "hasQuantityKind": "https://qudt.org/vocab/quantitykind/Time",
                                        "sameAs": "https://qudt.org/vocab/unit/MilliSEC"
                                    }
                                },
                                "quantityKind": "https://qudt.org/vocab/quantitykind/Time"
                            }
                        },
                        {
                            "compound": "GaOx",
                            "precursor": {
                                "quantityValue": {
                                    "numericValue": 2000.0,
                                    "unit": {
                                        "hasQuantityKind": "https://qudt.org/vocab/quantitykind/Time",
                                        "sameAs": "https://qudt.org/vocab/unit/MilliSEC"
                                    }
                                },
                                "quantityKind": "https://qudt.org/vocab/quantitykind/Time"
                            },
                            "coReactant": {
                                "quantityValue": {
                                    "numericValue": 1000.0,
                                    "unit": {
                                        "hasQuantityKind": "https://qudt.org/vocab/quantitykind/Time",
                                        "sameAs": "https://qudt.org/vocab/unit/MilliSEC"
                                    }
                                },
                                "quantityKind": "https://qudt.org/vocab/quantitykind/Time"
                            }
                        },
                        {
                            "compound": "ZnOx",
                            "precursor": {
                                "quantityValue": {
                                    "numericValue": 5000.0,
                                    "unit": {
                                        "hasQuantityKind": "https://qudt.org/vocab/quantitykind/Time",
                                        "sameAs": "https://qudt.org/vocab/unit/MilliSEC"
                                    }
                                },
                                "quantityKind": "https://qudt.org/vocab/quantitykind/Time"
                            },
                            "coReactant": {
                                "quantityValue": {
                                    "numericValue": 5000.0,
                                    "unit": {
                                        "hasQuantityKind": "https://qudt.org/vocab/quantitykind/Time",
                                        "sameAs": "https://qudt.org/vocab/unit/MilliSEC"
                                    }
                                },
                                "quantityKind": "https://qudt.org/vocab/quantitykind/Time"
                            }
                        }
                    ],
                    "flowRates": [
                        {
                            "compound": "InOx",
                            "precursorFlow": {
                                "quantityValue": {
                                    "numericValue": 100.0,
                                    "unit": {
                                        "hasQuantityKind": "https://qudt.org/vocab/quantitykind/MolarFlowRate",
                                        "sameAs": "https://qudt.org/vocab/unit/SCM-PER-MIN"
                                    }
                                },
                                "quantityKind": "https://qudt.org/vocab/quantitykind/MolarFlowRate"
                            },
                            "purgingGasFlow": {
                                "quantityValue": {
                                    "numericValue": 150.0,
                                    "unit": {
                                        "hasQuantityKind": "https://qudt.org/vocab/quantitykind/MolarFlowRate",
                                        "sameAs": "https://qudt.org/vocab/unit/SCM-PER-MIN"
                                    }
                                },
                                "quantityKind": "https://qudt.org/vocab/quantitykind/MolarFlowRate"
                            }
                        },
                        {
                            "compound": "GaOx",
                            "precursorFlow": {
                                "quantityValue": {
                                    "numericValue": 90.0,
                                    "unit": {
                                        "hasQuantityKind": "https://qudt.org/vocab/quantitykind/MolarFlowRate",
                                        "sameAs": "https://qudt.org/vocab/unit/SCM-PER-MIN"
                                    }
                                },
                                "quantityKind": "https://qudt.org/vocab/quantitykind/MolarFlowRate"
                            },
                            "purgingGasFlow": {
                                "quantityValue": {
                                    "numericValue": 150.0,
                                    "unit": {
                                        "hasQuantityKind": "https://qudt.org/vocab/quantitykind/MolarFlowRate",
                                        "sameAs": "https://qudt.org/vocab/unit/SCM-PER-MIN"
                                    }
                                },
                                "quantityKind": "https://qudt.org/vocab/quantitykind/MolarFlowRate"
                            }
                        },
                        {
                            "compound": "ZnOx",
                            "precursorFlow": {
                                "quantityValue": {
                                    "numericValue": 60.0,
                                    "unit": {
                                        "hasQuantityKind": "https://qudt.org/vocab/quantitykind/MolarFlowRate",
                                        "sameAs": "https://qudt.org/vocab/unit/SCM-PER-MIN"
                                    }
                                },
                                "quantityKind": "https://qudt.org/vocab/quantitykind/MolarFlowRate"
                            },
                            "coReactantFlow": {
                                "quantityValue": {
                                    "numericValue": 80.0,
                                    "unit": {
                                        "hasQuantityKind": "https://qudt.org/vocab/quantitykind/MolarFlowRate",
                                        "sameAs": "https://qudt.org/vocab/unit/SCM-PER-MIN"
                                    }
                                },
                                "quantityKind": "https://qudt.org/vocab/quantitykind/MolarFlowRate"
                            }
                        }
                    ],
                    "filmThickness": {
                        "quantityValue": {
                            "numericValue": 11.0,
                            "unit": {
                                "hasQuantityKind": "https://qudt.org/vocab/quantitykind/Thickness",
                                "sameAs": "https://qudt.org/vocab/unit/NanoM"
                            }
                        },
                        "quantityKind": "https://qudt.org/vocab/quantitykind/Thickness"
                    }
                },
                "supercycleDesign": {
                    "numberofSubcycles": [
                        {
                            "compound": "InOx",
                            "count": {
                                "quantityValue": {
                                    "numericValue": 3.0,
                                    "unit": {
                                        "hasQuantityKind": "https://qudt.org/vocab/quantitykind/Count",
                                        "sameAs": "https://qudt.org/vocab/unit/UNITLESS"
                                    }
                                },
                                "quantityKind": "https://qudt.org/vocab/quantitykind/Count"
                            }
                        },
                        {
                            "compound": "GaOx",
                            "count": {
                                "quantityValue": {
                                    "numericValue": 3.0,
                                    "unit": {
                                        "hasQuantityKind": "https://qudt.org/vocab/quantitykind/Count",
                                        "sameAs": "https://qudt.org/vocab/unit/UNITLESS"
                                    }
                                },
                                "quantityKind": "https://qudt.org/vocab/quantitykind/Count"
                            }
                        },
                        {
                            "compound": "ZnOx",
                            "count": {
                                "quantityValue": {
                                    "numericValue": 12.0,
                                    "unit": {
                                        "hasQuantityKind": "https://qudt.org/vocab/quantitykind/Count",
                                        "sameAs": "https://qudt.org/vocab/unit/UNITLESS"
                                    }
                                },
                                "quantityKind": "https://qudt.org/vocab/quantitykind/Count"
                            }
                        }
                    ],
                    "subcycleSequence": [
                        "InOx",
                        "GaOx",
                        "ZnOx"
                    ]
                }
            },
            "materialProperties": {
                "filmComposition": {
                    "elementalConcentration": {
                        "characterizationMethod": "EDX / XPS (see Table 2)"
                    },
                    "atomicRatio": {
                        "elements": [
                            "In",
                            "Ga",
                            "Zn"
                        ],
                        "value": "1.0:1.0:2.4",
                        "characterizationMethod": "XPS (In 4d, Ga 3d, Zn 3d after 35 s sputtering)"
                    }
                },
                "chemicalComposition": "InGaZnO",
                "crystallinity": {
                    "phase": "nearly amorphous, nanocrystalline (with indications of slight segregation in some compositions)",
                    "characterizationMethod": "GIXRD"
                },
                "roughness": {
                    "characterizationMethod": "FE-SEM"
                }
            },
            "deviceProperties": {
                "deviceStructure": "MIS stacks with Al electrodes on IGZO/SiO2/Si (used for I-V measurements)"
            }
        }
    ]
}
