Repository: sciknoworg/scikgextract

# 📋 Overview

SciKGExtract is an agentic framework for extracting structured scientific knowledge from research papers using Large Language Models (LLMs). Given a target domain described by a semantic schema, the system orchestrates a multi-stage LangGraph workflow that extracts, validates, normalizes, and iteratively refines structured JSON from scientific text.

The framework is domain-agnostic and has been applied to both **materials science** (Atomic Layer Deposition, PolyIE and PcMSP) and **biomedical NLP** benchmarks (BC5CDR and BioRED).

File: results/extracted-data/atomic-layer-deposition/experimental-usecase/version1/IGZO/AtomicLimits Database/InMe3 - GaMe3 - ZnEt2 - O3/gpt-4o/1 Wu et al.json
{
    "processes": [
        {
            "aldSystem": {
                "aldMethod": [
                    {
                        "compound": "In2O3",
                        "method": "TALD"
                    },
                    {
                        "compound": "Ga2O3",
                        "method": "TALD"
                    },
                    {
                        "compound": "ZnO",
                        "method": "TALD"
                    }
                ],
                "materialDeposited": "InGaZnO"
            },
            "reactantSelection": {
                "precursor": [
                    {
                        "compound": "In",
                        "precursor": "trimethylindium"
                    },
                    {
                        "compound": "Ga",
                        "precursor": "trimethylgallium"
                    },
                    {
                        "compound": "Zn",
                        "precursor": "diethylzinc"
                    }
                ],
                "coReactant": [
                    {
                        "compound": "O",
                        "coReactant": "ozone"
                    }
                ],
                "carrierGas": "Ar",
                "purgingGas": "Ar"
            },
            "processParameters": {
                "plasmaPower": {
                    "quantityValue": {
                        "numericValue": 150.0,
                        "unit": {
                            "hasQuantityKind": "https://qudt.org/vocab/quantitykind/Power",
                            "sameAs": "https://qudt.org/vocab/unit/W"
                        }
                    },
                    "quantityKind": "https://qudt.org/vocab/quantitykind/Power"
                },
                "substrate": "Si/SiO2",
                "temperature": {
                    "quantityValue": {
                        "numericValue": 300.0,
                        "unit": {
                            "hasQuantityKind": "https://qudt.org/vocab/quantitykind/Temperature",
                            "sameAs": "https://qudt.org/vocab/unit/DEG_C"
                        }
                    },
                    "quantityKind": "https://qudt.org/vocab/quantitykind/Temperature"
                },
                "thicknessControl": {
                    "growthPerCycle": {
                        "values": [
                            {
                                "compound": "ZnO",
                                "value": {
                                    "quantityValue": {
                                        "numericValue": 0.33,
                                        "unit": {
                                            "hasQuantityKind": "https://qudt.org/vocab/quantitykind/Length",
                                            "sameAs": "https://qudt.org/vocab/unit/ANGSTROM"
                                        }
                                    },
                                    "quantityKind": "https://qudt.org/vocab/quantitykind/Length"
                                }
                            }
                        ],
                        "numberofCycles": {
                            "quantityValue": {
                                "numericValue": 100.0,
                                "unit": {
                                    "hasQuantityKind": "https://qudt.org/vocab/quantitykind/Count",
                                    "sameAs": "https://qudt.org/vocab/unit/UNITLESS"
                                }
                            },
                            "quantityKind": "https://qudt.org/vocab/quantitykind/Count"
                        },
                        "filmThickness": {
                            "quantityValue": {
                                "numericValue": 7.4,
                                "unit": {
                                    "hasQuantityKind": "https://qudt.org/vocab/quantitykind/Thickness",
                                    "sameAs": "https://qudt.org/vocab/unit/NanoM"
                                }
                            },
                            "quantityKind": "https://qudt.org/vocab/quantitykind/Thickness"
                        }
                    },
                    "saturation": true,
                    "dosingTime": [
                        {
                            "compound": "In"
                        },
                        {
                            "compound": "Ga"
                        },
                        {
                            "compound": "Zn"
                        }
                    ],
                    "purgeTime": [
                        {
                            "compound": "In",
                            "precursor": {
                                "quantityValue": {
                                    "numericValue": 20.0,
                                    "unit": {
                                        "hasQuantityKind": "https://qudt.org/vocab/quantitykind/Time",
                                        "sameAs": "https://qudt.org/vocab/unit/MilliSEC"
                                    }
                                },
                                "quantityKind": "https://qudt.org/vocab/quantitykind/Time"
                            }
                        },
                        {
                            "compound": "Ga",
                            "precursor": {
                                "quantityValue": {
                                    "numericValue": 20.0,
                                    "unit": {
                                        "hasQuantityKind": "https://qudt.org/vocab/quantitykind/Time",
                                        "sameAs": "https://qudt.org/vocab/unit/MilliSEC"
                                    }
                                },
                                "quantityKind": "https://qudt.org/vocab/quantitykind/Time"
                            }
                        },
                        {
                            "compound": "Zn",
                            "precursor": {
                                "quantityValue": {
                                    "numericValue": 20.0,
                                    "unit": {
                                        "hasQuantityKind": "https://qudt.org/vocab/quantitykind/Time",
                                        "sameAs": "https://qudt.org/vocab/unit/MilliSEC"
                                    }
                                },
                                "quantityKind": "https://qudt.org/vocab/quantitykind/Time"
                            }
                        }
                    ],
                    "flowRates": [
                        {
                            "compound": "In",
                            "coReactantFlow": {
                                "quantityValue": {
                                    "numericValue": 50.0,
                                    "unit": {
                                        "hasQuantityKind": "https://qudt.org/vocab/quantitykind/MolarFlowRate",
                                        "sameAs": "https://qudt.org/vocab/unit/SCM-PER-MIN"
                                    }
                                },
                                "quantityKind": "https://qudt.org/vocab/quantitykind/MolarFlowRate"
                            },
                            "purgingGasFlow": {
                                "quantityValue": {
                                    "numericValue": 250.0,
                                    "unit": {
                                        "hasQuantityKind": "https://qudt.org/vocab/quantitykind/MolarFlowRate",
                                        "sameAs": "https://qudt.org/vocab/unit/SCM-PER-MIN"
                                    }
                                },
                                "quantityKind": "https://qudt.org/vocab/quantitykind/MolarFlowRate"
                            }
                        },
                        {
                            "compound": "Ga",
                            "coReactantFlow": {
                                "quantityValue": {
                                    "numericValue": 50.0,
                                    "unit": {
                                        "hasQuantityKind": "https://qudt.org/vocab/quantitykind/MolarFlowRate",
                                        "sameAs": "https://qudt.org/vocab/unit/SCM-PER-MIN"
                                    }
                                },
                                "quantityKind": "https://qudt.org/vocab/quantitykind/MolarFlowRate"
                            },
                            "purgingGasFlow": {
                                "quantityValue": {
                                    "numericValue": 250.0,
                                    "unit": {
                                        "hasQuantityKind": "https://qudt.org/vocab/quantitykind/MolarFlowRate",
                                        "sameAs": "https://qudt.org/vocab/unit/SCM-PER-MIN"
                                    }
                                },
                                "quantityKind": "https://qudt.org/vocab/quantitykind/MolarFlowRate"
                            }
                        },
                        {
                            "compound": "Zn",
                            "coReactantFlow": {
                                "quantityValue": {
                                    "numericValue": 50.0,
                                    "unit": {
                                        "hasQuantityKind": "https://qudt.org/vocab/quantitykind/MolarFlowRate",
                                        "sameAs": "https://qudt.org/vocab/unit/SCM-PER-MIN"
                                    }
                                },
                                "quantityKind": "https://qudt.org/vocab/quantitykind/MolarFlowRate"
                            },
                            "purgingGasFlow": {
                                "quantityValue": {
                                    "numericValue": 250.0,
                                    "unit": {
                                        "hasQuantityKind": "https://qudt.org/vocab/quantitykind/MolarFlowRate",
                                        "sameAs": "https://qudt.org/vocab/unit/SCM-PER-MIN"
                                    }
                                },
                                "quantityKind": "https://qudt.org/vocab/quantitykind/MolarFlowRate"
                            }
                        }
                    ],
                    "filmThickness": {
                        "quantityValue": {
                            "numericValue": 7.4,
                            "unit": {
                                "hasQuantityKind": "https://qudt.org/vocab/quantitykind/Thickness",
                                "sameAs": "https://qudt.org/vocab/unit/NanoM"
                            }
                        },
                        "quantityKind": "https://qudt.org/vocab/quantitykind/Thickness"
                    }
                },
                "supercycleDesign": {
                    "numberofSubcycles": [
                        {
                            "compound": "In2O3",
                            "count": {
                                "quantityValue": {
                                    "numericValue": 5.0,
                                    "unit": {
                                        "hasQuantityKind": "https://qudt.org/vocab/quantitykind/Count",
                                        "sameAs": "https://qudt.org/vocab/unit/UNITLESS"
                                    }
                                },
                                "quantityKind": "https://qudt.org/vocab/quantitykind/Count"
                            }
                        },
                        {
                            "compound": "Ga2O3",
                            "count": {
                                "quantityValue": {
                                    "numericValue": 1.0,
                                    "unit": {
                                        "hasQuantityKind": "https://qudt.org/vocab/quantitykind/Count",
                                        "sameAs": "https://qudt.org/vocab/unit/UNITLESS"
                                    }
                                },
                                "quantityKind": "https://qudt.org/vocab/quantitykind/Count"
                            }
                        },
                        {
                            "compound": "ZnO",
                            "count": {
                                "quantityValue": {
                                    "numericValue": 3.0,
                                    "unit": {
                                        "hasQuantityKind": "https://qudt.org/vocab/quantitykind/Count",
                                        "sameAs": "https://qudt.org/vocab/unit/UNITLESS"
                                    }
                                },
                                "quantityKind": "https://qudt.org/vocab/quantitykind/Count"
                            }
                        }
                    ],
                    "subcycleSequence": [
                        "In2O3",
                        "ZnO",
                        "Ga2O3"
                    ]
                }
            },
            "materialProperties": {
                "electricalProperties": {
                    "mobility": {
                        "quantityValue": {
                            "numericValue": 30.24,
                            "unit": {
                                "hasQuantityKind": "https://qudt.org/vocab/quantitykind/ElectronMobility",
                                "sameAs": "https://qudt.org/vocab/unit/CentiM2-PER-V-SEC"
                            }
                        },
                        "quantityKind": "https://qudt.org/vocab/quantitykind/ElectronMobility"
                    }
                },
                "filmComposition": {
                    "elementalConcentration": {
                        "characterizationMethod": "XPS"
                    },
                    "atomicRatio": {
                        "elements": [
                            "In",
                            "Ga",
                            "Zn"
                        ],
                        "value": "0.25:0.26:0.49",
                        "characterizationMethod": "XPS"
                    }
                },
                "chemicalComposition": "InGaZnO",
                "crystallinity": {
                    "phase": "amorphous",
                    "characterizationMethod": "GIXRD"
                },
                "roughness": {
                    "characterizationMethod": "AFM"
                }
            },
            "deviceProperties": {
                "fieldEffectMobility": {
                    "quantityValue": {
                        "numericValue": 30.24,
                        "unit": {
                            "hasQuantityKind": "https://qudt.org/vocab/quantitykind/Mobility",
                            "sameAs": "https://qudt.org/vocab/unit/CentiM2-PER-V-SEC"
                        }
                    },
                    "quantityKind": "https://qudt.org/vocab/quantitykind/Mobility"
                },
                "subthresholdSwing": {
                    "quantityValue": {
                        "numericValue": 0.09,
                        "unit": {
                            "hasQuantityKind": "https://qudt.org/vocab/quantitykind/ElectricPotential",
                            "sameAs": "https://qudt.org/vocab/unit/MilliV"
                        }
                    },
                    "quantityKind": "https://qudt.org/vocab/quantitykind/ElectricPotential"
                },
                "deviceStructure": "bottom-gate top-contact"
            },
            "otherAspects": {
                "filmStability": true,
                "reproducibility": true
            }
        }
    ]
}

File: results/extracted-data/atomic-layer-deposition/experimental-usecase/version1/IGZO/AtomicLimits Database/InMe3 - GaMe3 - ZnEt2 - O3/gpt-5-mini/1 Wu et al.json
{
    "processes": [
        {
            "aldSystem": {
                "aldMethod": [
                    {
                        "compound": "In2O3",
                        "method": "TALD"
                    },
                    {
                        "compound": "Ga2O3",
                        "method": "TALD"
                    },
                    {
                        "compound": "ZnO",
                        "method": "TALD"
                    }
                ],
                "materialDeposited": "IGZO (In-Ga-Zn-O)"
            },
            "reactantSelection": {
                "precursor": [
                    {
                        "compound": "In2O3",
                        "precursor": "trimethylindium"
                    },
                    {
                        "compound": "Ga2O3",
                        "precursor": "trimethylgallium"
                    },
                    {
                        "compound": "ZnO",
                        "precursor": "diethylzinc"
                    }
                ],
                "coReactant": [
                    {
                        "compound": "In2O3",
                        "coReactant": "Ozone (O3)"
                    },
                    {
                        "compound": "Ga2O3",
                        "coReactant": "Ozone (O3)"
                    },
                    {
                        "compound": "ZnO",
                        "coReactant": "Ozone (O3)"
                    }
                ],
                "carrierGas": "Ar",
                "purgingGas": "Ar"
            },
            "processParameters": {
                "substrate": "Si/SiO2 (doped Si wafer with 100 nm thermally grown SiO2)",
                "temperature": {
                    "quantityValue": {
                        "numericValue": 300.0,
                        "unit": {
                            "hasQuantityKind": "https://qudt.org/vocab/quantitykind/Temperature",
                            "sameAs": "https://qudt.org/vocab/unit/DEG_C"
                        }
                    },
                    "quantityKind": "https://qudt.org/vocab/quantitykind/Temperature"
                },
                "supercycleDesign": {
                    "numberofSubcycles": [
                        {
                            "compound": "In2O3",
                            "count": {
                                "quantityValue": {
                                    "numericValue": 100.0,
                                    "unit": {
                                        "hasQuantityKind": "https://qudt.org/vocab/quantitykind/Count",
                                        "sameAs": "https://qudt.org/vocab/unit/UNITLESS"
                                    }
                                },
                                "quantityKind": "https://qudt.org/vocab/quantitykind/Count"
                            }
                        }
                    ],
                    "subcycleSequence": [
                        "In2O3",
                        "ZnO",
                        "Ga2O3"
                    ]
                }
            },
            "materialProperties": {
                "filmComposition": {
                    "elementalConcentration": {
                        "characterizationMethod": "XPS"
                    },
                    "atomicRatio": {
                        "elements": [
                            "In",
                            "Ga",
                            "Zn"
                        ],
                        "value": "0.75:0.25:0.00",
                        "characterizationMethod": "XPS"
                    }
                },
                "chemicalComposition": "In0.75Ga0.25Zn0O",
                "crystallinity": {
                    "phase": "amorphous",
                    "characterizationMethod": "GIXRD"
                },
                "roughness": {
                    "characterizationMethod": "AFM"
                }
            },
            "deviceProperties": {
                "fieldEffectMobility": {
                    "quantityValue": {
                        "numericValue": 81.6,
                        "unit": {
                            "hasQuantityKind": "https://qudt.org/vocab/quantitykind/ElectronMobility",
                            "sameAs": "https://qudt.org/vocab/unit/CentiM2-PER-V-SEC"
                        }
                    },
                    "quantityKind": "https://qudt.org/vocab/quantitykind/Mobility"
                },
                "deviceStructure": "bottom-gate top-contact"
            }
        },
        {
            "aldSystem": {
                "aldMethod": [
                    {
                        "compound": "In2O3",
                        "method": "TALD"
                    },
                    {
                        "compound": "Ga2O3",
                        "method": "TALD"
                    },
                    {
                        "compound": "ZnO",
                        "method": "TALD"
                    }
                ],
                "materialDeposited": "IGZO (In-Ga-Zn-O)"
            },
            "reactantSelection": {
                "precursor": [
                    {
                        "compound": "In2O3",
                        "precursor": "trimethylindium"
                    },
                    {
                        "compound": "Ga2O3",
                        "precursor": "trimethylgallium"
                    },
                    {
                        "compound": "ZnO",
                        "precursor": "diethylzinc"
                    }
                ],
                "coReactant": [
                    {
                        "compound": "In2O3",
                        "coReactant": "Ozone (O3)"
                    },
                    {
                        "compound": "Ga2O3",
                        "coReactant": "Ozone (O3)"
                    },
                    {
                        "compound": "ZnO",
                        "coReactant": "Ozone (O3)"
                    }
                ],
                "carrierGas": "Ar",
                "purgingGas": "Ar"
            },
            "processParameters": {
                "substrate": "Si/SiO2 (doped Si wafer with 100 nm thermally grown SiO2)",
                "temperature": {
                    "quantityValue": {
                        "numericValue": 300.0,
                        "unit": {
                            "hasQuantityKind": "https://qudt.org/vocab/quantitykind/Temperature",
                            "sameAs": "https://qudt.org/vocab/unit/DEG_C"
                        }
                    },
                    "quantityKind": "https://qudt.org/vocab/quantitykind/Temperature"
                },
                "supercycleDesign": {
                    "numberofSubcycles": [
                        {
                            "compound": "In2O3",
                            "count": {
                                "quantityValue": {
                                    "numericValue": 100.0,
                                    "unit": {
                                        "hasQuantityKind": "https://qudt.org/vocab/quantitykind/Count",
                                        "sameAs": "https://qudt.org/vocab/unit/UNITLESS"
                                    }
                                },
                                "quantityKind": "https://qudt.org/vocab/quantitykind/Count"
                            }
                        }
                    ],
                    "subcycleSequence": [
                        "In2O3",
                        "ZnO",
                        "Ga2O3"
                    ]
                }
            },
            "materialProperties": {
                "filmComposition": {
                    "elementalConcentration": {
                        "characterizationMethod": "XPS"
                    },
                    "atomicRatio": {
                        "elements": [
                            "In",
                            "Ga",
                            "Zn"
                        ],
                        "value": "0.60:0.40:0.00",
                        "characterizationMethod": "XPS"
                    }
                },
                "chemicalComposition": "In0.60Ga0.40Zn0O",
                "crystallinity": {
                    "phase": "amorphous",
                    "characterizationMethod": "GIXRD"
                },
                "roughness": {
                    "characterizationMethod": "AFM"
                }
            },
            "deviceProperties": {
                "fieldEffectMobility": {
                    "quantityValue": {
                        "numericValue": 45.76,
                        "unit": {
                            "hasQuantityKind": "https://qudt.org/vocab/quantitykind/ElectronMobility",
                            "sameAs": "https://qudt.org/vocab/unit/CentiM2-PER-V-SEC"
                        }
                    },
                    "quantityKind": "https://qudt.org/vocab/quantitykind/Mobility"
                },
                "subthresholdSwing": {
                    "quantityValue": {
                        "numericValue": 200.0,
                        "unit": {
                            "hasQuantityKind": "https://qudt.org/vocab/quantitykind/ElectricPotential",
                            "sameAs": "https://qudt.org/vocab/unit/MilliV"
                        }
                    },
                    "quantityKind": "https://qudt.org/vocab/quantitykind/ElectricPotential"
                },
                "deviceStructure": "bottom-gate top-contact"
            }
        },
        {
            "aldSystem": {
                "aldMethod": [
                    {
                        "compound": "In2O3",
                        "method": "TALD"
                    },
                    {
                        "compound": "Ga2O3",
                        "method": "TALD"
                    },
                    {
                        "compound": "ZnO",
                        "method": "TALD"
                    }
                ],
                "materialDeposited": "IGZO (In-Ga-Zn-O)"
            },
            "reactantSelection": {
                "precursor": [
                    {
                        "compound": "In2O3",
                        "precursor": "trimethylindium"
                    },
                    {
                        "compound": "Ga2O3",
                        "precursor": "trimethylgallium"
                    },
                    {
                        "compound": "ZnO",
                        "precursor": "diethylzinc"
                    }
                ],
                "coReactant": [
                    {
                        "compound": "In2O3",
                        "coReactant": "Ozone (O3)"
                    },
                    {
                        "compound": "Ga2O3",
                        "coReactant": "Ozone (O3)"
                    },
                    {
                        "compound": "ZnO",
                        "coReactant": "Ozone (O3)"
                    }
                ],
                "carrierGas": "Ar",
                "purgingGas": "Ar"
            },
            "processParameters": {
                "substrate": "Si/SiO2 (doped Si wafer with 100 nm thermally grown SiO2)",
                "temperature": {
                    "quantityValue": {
                        "numericValue": 300.0,
                        "unit": {
                            "hasQuantityKind": "https://qudt.org/vocab/quantitykind/Temperature",
                            "sameAs": "https://qudt.org/vocab/unit/DEG_C"
                        }
                    },
                    "quantityKind": "https://qudt.org/vocab/quantitykind/Temperature"
                },
                "supercycleDesign": {
                    "numberofSubcycles": [
                        {
                            "compound": "In2O3",
                            "count": {
                                "quantityValue": {
                                    "numericValue": 100.0,
                                    "unit": {
                                        "hasQuantityKind": "https://qudt.org/vocab/quantitykind/Count",
                                        "sameAs": "https://qudt.org/vocab/unit/UNITLESS"
                                    }
                                },
                                "quantityKind": "https://qudt.org/vocab/quantitykind/Count"
                            }
                        }
                    ],
                    "subcycleSequence": [
                        "In2O3",
                        "ZnO",
                        "Ga2O3"
                    ]
                }
            },
            "materialProperties": {
                "filmComposition": {
                    "elementalConcentration": {
                        "characterizationMethod": "XPS"
                    },
                    "atomicRatio": {
                        "elements": [
                            "In",
                            "Ga",
                            "Zn"
                        ],
                        "value": "0.41:0.35:0.24",
                        "characterizationMethod": "XPS"
                    }
                },
                "chemicalComposition": "In0.41Ga0.35Zn0.24O",
                "crystallinity": {
                    "phase": "amorphous",
                    "characterizationMethod": "GIXRD"
                },
                "roughness": {
                    "characterizationMethod": "AFM"
                }
            },
            "deviceProperties": {
                "fieldEffectMobility": {
                    "quantityValue": {
                        "numericValue": 37.5,
                        "unit": {
                            "hasQuantityKind": "https://qudt.org/vocab/quantitykind/ElectronMobility",
                            "sameAs": "https://qudt.org/vocab/unit/CentiM2-PER-V-SEC"
                        }
                    },
                    "quantityKind": "https://qudt.org/vocab/quantitykind/Mobility"
                },
                "subthresholdSwing": {
                    "quantityValue": {
                        "numericValue": 150.0,
                        "unit": {
                            "hasQuantityKind": "https://qudt.org/vocab/quantitykind/ElectricPotential",
                            "sameAs": "https://qudt.org/vocab/unit/MilliV"
                        }
                    },
                    "quantityKind": "https://qudt.org/vocab/quantitykind/ElectricPotential"
                },
                "deviceStructure": "bottom-gate top-contact"
            }
        },
        {
            "aldSystem": {
                "aldMethod": [
                    {
                        "compound": "In2O3",
                        "method": "TALD"
                    },
                    {
                        "compound": "Ga2O3",
                        "method": "TALD"
                    },
                    {
                        "compound": "ZnO",
                        "method": "TALD"
                    }
                ],
                "materialDeposited": "IGZO (In-Ga-Zn-O)"
            },
            "reactantSelection": {
                "precursor": [
                    {
                        "compound": "In2O3",
                        "precursor": "trimethylindium"
                    },
                    {
                        "compound": "Ga2O3",
                        "precursor": "trimethylgallium"
                    },
                    {
                        "compound": "ZnO",
                        "precursor": "diethylzinc"
                    }
                ],
                "coReactant": [
                    {
                        "compound": "In2O3",
                        "coReactant": "Ozone (O3)"
                    },
                    {
                        "compound": "Ga2O3",
                        "coReactant": "Ozone (O3)"
                    },
                    {
                        "compound": "ZnO",
                        "coReactant": "Ozone (O3)"
                    }
                ],
                "carrierGas": "Ar",
                "purgingGas": "Ar"
            },
            "processParameters": {
                "substrate": "Si/SiO2 (doped Si wafer with 100 nm thermally grown SiO2)",
                "temperature": {
                    "quantityValue": {
                        "numericValue": 300.0,
                        "unit": {
                            "hasQuantityKind": "https://qudt.org/vocab/quantitykind/Temperature",
                            "sameAs": "https://qudt.org/vocab/unit/DEG_C"
                        }
                    },
                    "quantityKind": "https://qudt.org/vocab/quantitykind/Temperature"
                },
                "supercycleDesign": {
                    "numberofSubcycles": [
                        {
                            "compound": "In2O3",
                            "count": {
                                "quantityValue": {
                                    "numericValue": 100.0,
                                    "unit": {
                                        "hasQuantityKind": "https://qudt.org/vocab/quantitykind/Count",
                                        "sameAs": "https://qudt.org/vocab/unit/UNITLESS"
                                    }
                                },
                                "quantityKind": "https://qudt.org/vocab/quantitykind/Count"
                            }
                        }
                    ],
                    "subcycleSequence": [
                        "In2O3",
                        "ZnO",
                        "Ga2O3"
                    ]
                }
            },
            "materialProperties": {
                "filmComposition": {
                    "elementalConcentration": {
                        "characterizationMethod": "XPS"
                    },
                    "atomicRatio": {
                        "elements": [
                            "In",
                            "Ga",
                            "Zn"
                        ],
                        "value": "0.31:0.28:0.41",
                        "characterizationMethod": "XPS"
                    }
                },
                "chemicalComposition": "In0.31Ga0.28Zn0.41O",
                "crystallinity": {
                    "phase": "amorphous",
                    "characterizationMethod": "GIXRD"
                },
                "roughness": {
                    "characterizationMethod": "AFM"
                }
            },
            "deviceProperties": {
                "fieldEffectMobility": {
                    "quantityValue": {
                        "numericValue": 32.53,
                        "unit": {
                            "hasQuantityKind": "https://qudt.org/vocab/quantitykind/ElectronMobility",
                            "sameAs": "https://qudt.org/vocab/unit/CentiM2-PER-V-SEC"
                        }
                    },
                    "quantityKind": "https://qudt.org/vocab/quantitykind/Mobility"
                },
                "subthresholdSwing": {
                    "quantityValue": {
                        "numericValue": 130.0,
                        "unit": {
                            "hasQuantityKind": "https://qudt.org/vocab/quantitykind/ElectricPotential",
                            "sameAs": "https://qudt.org/vocab/unit/MilliV"
                        }
                    },
                    "quantityKind": "https://qudt.org/vocab/quantitykind/ElectricPotential"
                },
                "deviceStructure": "bottom-gate top-contact"
            }
        },
        {
            "aldSystem": {
                "aldMethod": [
                    {
                        "compound": "In2O3",
                        "method": "TALD"
                    },
                    {
                        "compound": "Ga2O3",
                        "method": "TALD"
                    },
                    {
                        "compound": "ZnO",
                        "method": "TALD"
                    }
                ],
                "materialDeposited": "IGZO (In-Ga-Zn-O)"
            },
            "reactantSelection": {
                "precursor": [
                    {
                        "compound": "In2O3",
                        "precursor": "trimethylindium"
                    },
                    {
                        "compound": "Ga2O3",
                        "precursor": "trimethylgallium"
                    },
                    {
                        "compound": "ZnO",
                        "precursor": "diethylzinc"
                    }
                ],
                "coReactant": [
                    {
                        "compound": "In2O3",
                        "coReactant": "Ozone (O3)"
                    },
                    {
                        "compound": "Ga2O3",
                        "coReactant": "Ozone (O3)"
                    },
                    {
                        "compound": "ZnO",
                        "coReactant": "Ozone (O3)"
                    }
                ],
                "carrierGas": "Ar",
                "purgingGas": "Ar"
            },
            "processParameters": {
                "substrate": "Si/SiO2 (doped Si wafer with 100 nm thermally grown SiO2)",
                "temperature": {
                    "quantityValue": {
                        "numericValue": 300.0,
                        "unit": {
                            "hasQuantityKind": "https://qudt.org/vocab/quantitykind/Temperature",
                            "sameAs": "https://qudt.org/vocab/unit/DEG_C"
                        }
                    },
                    "quantityKind": "https://qudt.org/vocab/quantitykind/Temperature"
                },
                "supercycleDesign": {
                    "numberofSubcycles": [
                        {
                            "compound": "In2O3",
                            "count": {
                                "quantityValue": {
                                    "numericValue": 100.0,
                                    "unit": {
                                        "hasQuantityKind": "https://qudt.org/vocab/quantitykind/Count",
                                        "sameAs": "https://qudt.org/vocab/unit/UNITLESS"
                                    }
                                },
                                "quantityKind": "https://qudt.org/vocab/quantitykind/Count"
                            }
                        }
                    ],
                    "subcycleSequence": [
                        "In2O3",
                        "ZnO",
                        "Ga2O3"
                    ]
                }
            },
            "materialProperties": {
                "filmComposition": {
                    "elementalConcentration": {
                        "characterizationMethod": "XPS"
                    },
                    "atomicRatio": {
                        "elements": [
                            "In",
                            "Ga",
                            "Zn"
                        ],
                        "value": "0.25:0.26:0.49",
                        "characterizationMethod": "XPS"
                    }
                },
                "chemicalComposition": "In0.25Ga0.26Zn0.49O",
                "crystallinity": {
                    "phase": "amorphous",
                    "characterizationMethod": "GIXRD"
                },
                "roughness": {
                    "characterizationMethod": "AFM"
                }
            },
            "deviceProperties": {
                "fieldEffectMobility": {
                    "quantityValue": {
                        "numericValue": 30.24,
                        "unit": {
                            "hasQuantityKind": "https://qudt.org/vocab/quantitykind/ElectronMobility",
                            "sameAs": "https://qudt.org/vocab/unit/CentiM2-PER-V-SEC"
                        }
                    },
                    "quantityKind": "https://qudt.org/vocab/quantitykind/Mobility"
                },
                "subthresholdSwing": {
                    "quantityValue": {
                        "numericValue": 90.0,
                        "unit": {
                            "hasQuantityKind": "https://qudt.org/vocab/quantitykind/ElectricPotential",
                            "sameAs": "https://qudt.org/vocab/unit/MilliV"
                        }
                    },
                    "quantityKind": "https://qudt.org/vocab/quantitykind/ElectricPotential"
                },
                "deviceStructure": "bottom-gate top-contact"
            }
        }
    ]
}
