Repository: sciknoworg/scikgextract

# 📋 Overview

SciKGExtract is an agentic framework for extracting structured scientific knowledge from research papers using Large Language Models (LLMs). Given a target domain described by a semantic schema, the system orchestrates a multi-stage LangGraph workflow that extracts, validates, normalizes, and iteratively refines structured JSON from scientific text.

The framework is domain-agnostic and has been applied to both **materials science** (Atomic Layer Deposition, PolyIE and PcMSP) and **biomedical NLP** benchmarks (BC5CDR and BioRED).

File: results/extracted-data/atomic-layer-deposition/experimental-usecase/version1/IGZO/Extra/gpt-4o/IGZO_AtomicallyOrderedIGZO_Kim_2025.json
{
    "processes": [
        {
            "aldSystem": {
                "aldMethod": [
                    {
                        "compound": "InO",
                        "method": "PEALD"
                    },
                    {
                        "compound": "GaZnO",
                        "method": "PEALD"
                    }
                ],
                "materialDeposited": "InGaZnO"
            },
            "reactantSelection": {
                "precursor": [
                    {
                        "compound": "InO",
                        "precursor": "(3-Dimethylaminopropyl) dimethyl indium (DADI)"
                    },
                    {
                        "compound": "GaO",
                        "precursor": "Trimethylgallium (TMGa)"
                    },
                    {
                        "compound": "ZnO",
                        "precursor": "Diethylzinc (DEZ)"
                    }
                ],
                "coReactant": [
                    {
                        "compound": "InO",
                        "coReactant": "O2 plasma"
                    },
                    {
                        "compound": "GaZnO",
                        "coReactant": "O2 plasma"
                    }
                ],
                "carrierGas": "Ar/O2 mixed gas",
                "purgingGas": "Ar"
            },
            "processParameters": {
                "plasmaPower": {
                    "quantityValue": {
                        "numericValue": 100.0,
                        "unit": {
                            "hasQuantityKind": "https://qudt.org/vocab/quantitykind/Power",
                            "sameAs": "https://qudt.org/vocab/unit/W"
                        }
                    },
                    "quantityKind": "https://qudt.org/vocab/quantitykind/Power"
                },
                "substrate": "Si/SiO2 thermal oxide wafer",
                "temperature": {
                    "quantityValue": {
                        "numericValue": 200.0,
                        "unit": {
                            "hasQuantityKind": "https://qudt.org/vocab/quantitykind/Temperature",
                            "sameAs": "https://qudt.org/vocab/unit/DEG_C"
                        }
                    },
                    "quantityKind": "https://qudt.org/vocab/quantitykind/Temperature"
                },
                "pressure": {
                    "quantityValue": {
                        "numericValue": 1.2,
                        "unit": {
                            "hasQuantityKind": "https://qudt.org/vocab/quantitykind/ForcePerArea",
                            "sameAs": "https://qudt.org/vocab/unit/MilliM_HG"
                        }
                    },
                    "quantityKind": "https://qudt.org/vocab/quantitykind/ForcePerArea"
                },
                "thicknessControl": {
                    "growthPerCycle": {
                        "values": [
                            {
                                "compound": "InO",
                                "value": {
                                    "quantityValue": {
                                        "numericValue": 11.86,
                                        "unit": {
                                            "hasQuantityKind": "https://qudt.org/vocab/quantitykind/Length",
                                            "sameAs": "https://qudt.org/vocab/unit/ANGSTROM"
                                        }
                                    },
                                    "quantityKind": "https://qudt.org/vocab/quantitykind/Length"
                                }
                            }
                        ],
                        "numberofCycles": {
                            "quantityValue": {
                                "numericValue": 12.0,
                                "unit": {
                                    "hasQuantityKind": "https://qudt.org/vocab/quantitykind/Count",
                                    "sameAs": "https://qudt.org/vocab/unit/UNITLESS"
                                }
                            },
                            "quantityKind": "https://qudt.org/vocab/quantitykind/Count"
                        },
                        "filmThickness": {
                            "quantityValue": {
                                "numericValue": 10.0,
                                "unit": {
                                    "hasQuantityKind": "https://qudt.org/vocab/quantitykind/Thickness",
                                    "sameAs": "https://qudt.org/vocab/unit/NanoM"
                                }
                            },
                            "quantityKind": "https://qudt.org/vocab/quantitykind/Thickness"
                        }
                    },
                    "saturation": true,
                    "nucleationPeriod": {
                        "quantityValue": {
                            "numericValue": 12.0,
                            "unit": {
                                "hasQuantityKind": "https://qudt.org/vocab/quantitykind/Count",
                                "sameAs": "https://qudt.org/vocab/unit/UNITLESS"
                            }
                        },
                        "quantityKind": "https://qudt.org/vocab/quantitykind/Count"
                    },
                    "dosingTime": [
                        {
                            "compound": "InO",
                            "precursor": {
                                "quantityValue": {
                                    "numericValue": 1.0,
                                    "unit": {
                                        "hasQuantityKind": "https://qudt.org/vocab/quantitykind/Time",
                                        "sameAs": "https://qudt.org/vocab/unit/MilliSEC"
                                    }
                                },
                                "quantityKind": "https://qudt.org/vocab/quantitykind/Time"
                            },
                            "coReactant": {
                                "quantityValue": {
                                    "numericValue": 1.0,
                                    "unit": {
                                        "hasQuantityKind": "https://qudt.org/vocab/quantitykind/Time",
                                        "sameAs": "https://qudt.org/vocab/unit/MilliSEC"
                                    }
                                },
                                "quantityKind": "https://qudt.org/vocab/quantitykind/Time"
                            }
                        },
                        {
                            "compound": "GaZnO",
                            "precursor": {
                                "quantityValue": {
                                    "numericValue": 1.0,
                                    "unit": {
                                        "hasQuantityKind": "https://qudt.org/vocab/quantitykind/Time",
                                        "sameAs": "https://qudt.org/vocab/unit/MilliSEC"
                                    }
                                },
                                "quantityKind": "https://qudt.org/vocab/quantitykind/Time"
                            },
                            "coReactant": {
                                "quantityValue": {
                                    "numericValue": 1.0,
                                    "unit": {
                                        "hasQuantityKind": "https://qudt.org/vocab/quantitykind/Time",
                                        "sameAs": "https://qudt.org/vocab/unit/MilliSEC"
                                    }
                                },
                                "quantityKind": "https://qudt.org/vocab/quantitykind/Time"
                            }
                        }
                    ],
                    "purgeTime": [
                        {
                            "compound": "InO",
                            "precursor": {
                                "quantityValue": {
                                    "numericValue": 1.0,
                                    "unit": {
                                        "hasQuantityKind": "https://qudt.org/vocab/quantitykind/Time",
                                        "sameAs": "https://qudt.org/vocab/unit/MilliSEC"
                                    }
                                },
                                "quantityKind": "https://qudt.org/vocab/quantitykind/Time"
                            },
                            "coReactant": {
                                "quantityValue": {
                                    "numericValue": 1.0,
                                    "unit": {
                                        "hasQuantityKind": "https://qudt.org/vocab/quantitykind/Time",
                                        "sameAs": "https://qudt.org/vocab/unit/MilliSEC"
                                    }
                                },
                                "quantityKind": "https://qudt.org/vocab/quantitykind/Time"
                            }
                        },
                        {
                            "compound": "GaZnO",
                            "precursor": {
                                "quantityValue": {
                                    "numericValue": 1.0,
                                    "unit": {
                                        "hasQuantityKind": "https://qudt.org/vocab/quantitykind/Time",
                                        "sameAs": "https://qudt.org/vocab/unit/MilliSEC"
                                    }
                                },
                                "quantityKind": "https://qudt.org/vocab/quantitykind/Time"
                            },
                            "coReactant": {
                                "quantityValue": {
                                    "numericValue": 1.0,
                                    "unit": {
                                        "hasQuantityKind": "https://qudt.org/vocab/quantitykind/Time",
                                        "sameAs": "https://qudt.org/vocab/unit/MilliSEC"
                                    }
                                },
                                "quantityKind": "https://qudt.org/vocab/quantitykind/Time"
                            }
                        }
                    ],
                    "flowRates": [
                        {
                            "compound": "InO",
                            "precursorFlow": {
                                "quantityValue": {
                                    "numericValue": 200.0,
                                    "unit": {
                                        "hasQuantityKind": "https://qudt.org/vocab/quantitykind/MolarFlowRate",
                                        "sameAs": "https://qudt.org/vocab/unit/SCM-PER-MIN"
                                    }
                                },
                                "quantityKind": "https://qudt.org/vocab/quantitykind/MolarFlowRate"
                            },
                            "coReactantFlow": {
                                "quantityValue": {
                                    "numericValue": 200.0,
                                    "unit": {
                                        "hasQuantityKind": "https://qudt.org/vocab/quantitykind/MolarFlowRate",
                                        "sameAs": "https://qudt.org/vocab/unit/SCM-PER-MIN"
                                    }
                                },
                                "quantityKind": "https://qudt.org/vocab/quantitykind/MolarFlowRate"
                            },
                            "purgingGasFlow": {
                                "quantityValue": {
                                    "numericValue": 200.0,
                                    "unit": {
                                        "hasQuantityKind": "https://qudt.org/vocab/quantitykind/MolarFlowRate",
                                        "sameAs": "https://qudt.org/vocab/unit/SCM-PER-MIN"
                                    }
                                },
                                "quantityKind": "https://qudt.org/vocab/quantitykind/MolarFlowRate"
                            }
                        },
                        {
                            "compound": "GaZnO",
                            "precursorFlow": {
                                "quantityValue": {
                                    "numericValue": 200.0,
                                    "unit": {
                                        "hasQuantityKind": "https://qudt.org/vocab/quantitykind/MolarFlowRate",
                                        "sameAs": "https://qudt.org/vocab/unit/SCM-PER-MIN"
                                    }
                                },
                                "quantityKind": "https://qudt.org/vocab/quantitykind/MolarFlowRate"
                            },
                            "coReactantFlow": {
                                "quantityValue": {
                                    "numericValue": 200.0,
                                    "unit": {
                                        "hasQuantityKind": "https://qudt.org/vocab/quantitykind/MolarFlowRate",
                                        "sameAs": "https://qudt.org/vocab/unit/SCM-PER-MIN"
                                    }
                                },
                                "quantityKind": "https://qudt.org/vocab/quantitykind/MolarFlowRate"
                            },
                            "purgingGasFlow": {
                                "quantityValue": {
                                    "numericValue": 200.0,
                                    "unit": {
                                        "hasQuantityKind": "https://qudt.org/vocab/quantitykind/MolarFlowRate",
                                        "sameAs": "https://qudt.org/vocab/unit/SCM-PER-MIN"
                                    }
                                },
                                "quantityKind": "https://qudt.org/vocab/quantitykind/MolarFlowRate"
                            }
                        }
                    ],
                    "filmThickness": {
                        "quantityValue": {
                            "numericValue": 10.0,
                            "unit": {
                                "hasQuantityKind": "https://qudt.org/vocab/quantitykind/Thickness",
                                "sameAs": "https://qudt.org/vocab/unit/NanoM"
                            }
                        },
                        "quantityKind": "https://qudt.org/vocab/quantitykind/Thickness"
                    }
                },
                "supercycleDesign": {
                    "numberofSubcycles": [
                        {
                            "compound": "InO",
                            "count": {
                                "quantityValue": {
                                    "numericValue": 12.0,
                                    "unit": {
                                        "hasQuantityKind": "https://qudt.org/vocab/quantitykind/Count",
                                        "sameAs": "https://qudt.org/vocab/unit/UNITLESS"
                                    }
                                },
                                "quantityKind": "https://qudt.org/vocab/quantitykind/Count"
                            }
                        },
                        {
                            "compound": "GaZnO",
                            "count": {
                                "quantityValue": {
                                    "numericValue": 1.0,
                                    "unit": {
                                        "hasQuantityKind": "https://qudt.org/vocab/quantitykind/Count",
                                        "sameAs": "https://qudt.org/vocab/unit/UNITLESS"
                                    }
                                },
                                "quantityKind": "https://qudt.org/vocab/quantitykind/Count"
                            }
                        }
                    ],
                    "subcycleSequence": [
                        "InO",
                        "GaO",
                        "ZnO"
                    ]
                }
            },
            "materialProperties": {
                "electricalProperties": {
                    "mobility": {
                        "quantityValue": {
                            "numericValue": 245.0,
                            "unit": {
                                "hasQuantityKind": "https://qudt.org/vocab/quantitykind/ElectronMobility",
                                "sameAs": "https://qudt.org/vocab/unit/CentiM2-PER-V-SEC"
                            }
                        },
                        "quantityKind": "https://qudt.org/vocab/quantitykind/ElectronMobility"
                    }
                },
                "uniformity": {
                    "variation": {
                        "quantityValue": {
                            "numericValue": 0.0,
                            "unit": {
                                "hasQuantityKind": "https://qudt.org/vocab/quantitykind/DimensionlessRatio",
                                "sameAs": "https://qudt.org/vocab/unit/PERCENT"
                            }
                        },
                        "quantityKind": "https://qudt.org/vocab/quantitykind/DimensionlessRatio"
                    }
                },
                "conformality": {
                    "aspectRatio": {
                        "quantityValue": {
                            "numericValue": 0.0,
                            "unit": {
                                "hasQuantityKind": "https://qudt.org/vocab/quantitykind/DimensionlessRatio",
                                "sameAs": "https://qudt.org/vocab/unit/UNITLESS"
                            }
                        },
                        "quantityKind": "https://qudt.org/vocab/quantitykind/DimensionlessRatio"
                    }
                },
                "filmComposition": {
                    "elementalConcentration": {
                        "values": {
                            "quantityValue": {
                                "numericValue": 0.0,
                                "unit": {
                                    "hasQuantityKind": "https://qudt.org/vocab/quantitykind/DimensionlessRatio",
                                    "sameAs": "https://qudt.org/vocab/unit/PERCENT"
                                }
                            },
                            "quantityKind": "https://qudt.org/vocab/quantitykind/DimensionlessRatio"
                        },
                        "characterizationMethod": "XRF"
                    },
                    "atomicRatio": {
                        "elements": [
                            "In",
                            "Ga",
                            "Zn"
                        ],
                        "value": "12:1:1"
                    }
                },
                "chemicalComposition": "InGaZnO",
                "crystallinity": {
                    "phase": "amorphous",
                    "characterizationMethod": "TEM"
                },
                "roughness": {
                    "value": {
                        "quantityValue": {
                            "numericValue": 0.0,
                            "unit": {
                                "hasQuantityKind": "https://qudt.org/vocab/quantitykind/Length",
                                "sameAs": "https://qudt.org/vocab/unit/NanoM"
                            }
                        },
                        "quantityKind": "https://qudt.org/vocab/quantitykind/Length"
                    }
                },
                "filmDensity": {
                    "value": {
                        "quantityValue": {
                            "numericValue": 0.0,
                            "unit": {
                                "hasQuantityKind": "https://qudt.org/vocab/quantitykind/MassDensity",
                                "sameAs": "https://qudt.org/vocab/unit/GM-PER-DeciM3"
                            }
                        },
                        "quantityKind": "https://qudt.org/vocab/quantitykind/MassDensity"
                    }
                }
            },
            "deviceProperties": {
                "fieldEffectMobility": {
                    "quantityValue": {
                        "numericValue": 245.0,
                        "unit": {
                            "hasQuantityKind": "https://qudt.org/vocab/quantitykind/Mobility",
                            "sameAs": "https://qudt.org/vocab/unit/CentiM2-PER-V-SEC"
                        }
                    },
                    "quantityKind": "https://qudt.org/vocab/quantitykind/Mobility"
                },
                "thresholdVoltage": {
                    "quantityValue": {
                        "numericValue": 0.17,
                        "unit": {
                            "hasQuantityKind": "https://qudt.org/vocab/quantitykind/Voltage",
                            "sameAs": "https://qudt.org/vocab/unit/V"
                        }
                    },
                    "quantityKind": "https://qudt.org/vocab/quantitykind/Voltage"
                },
                "subthresholdSwing": {
                    "quantityValue": {
                        "numericValue": 74.05,
                        "unit": {
                            "hasQuantityKind": "https://qudt.org/vocab/quantitykind/ElectricPotential",
                            "sameAs": "https://qudt.org/vocab/unit/MilliV"
                        }
                    },
                    "quantityKind": "https://qudt.org/vocab/quantitykind/ElectricPotential"
                },
                "onOffRatio": {
                    "quantityValue": {
                        "numericValue": 1430000000.0,
                        "unit": {
                            "hasQuantityKind": "https://qudt.org/vocab/quantitykind/DimensionlessRatio",
                            "sameAs": "https://qudt.org/vocab/unit/UNITLESS"
                        }
                    },
                    "quantityKind": "https://qudt.org/vocab/quantitykind/DimensionlessRatio"
                },
                "deviceStructure": "top-gate bottom-contact"
            },
            "otherAspects": {
                "filmStability": true,
                "reproducibility": true
            }
        }
    ]
}

File: results/extracted-data/atomic-layer-deposition/experimental-usecase/version1/IGZO/Extra/gpt-4o/IGZO_BilayerIGZO_Huang_2025.json
{
    "processes": [
        {
            "aldSystem": {
                "aldMethod": [
                    {
                        "compound": "IGZO",
                        "method": "TALD"
                    }
                ],
                "materialDeposited": "IGZO"
            },
            "reactantSelection": {
                "precursor": [
                    {
                        "compound": "In",
                        "precursor": "Trimethylindium"
                    },
                    {
                        "compound": "Ga",
                        "precursor": "Trimethyl gallium"
                    },
                    {
                        "compound": "Zn",
                        "precursor": "Diethylzinc"
                    }
                ],
                "coReactant": [
                    {
                        "compound": "IGZO",
                        "coReactant": "Oxygen"
                    }
                ]
            },
            "processParameters": {
                "reactor": {
                    "name": "MNT-D"
                },
                "substrate": "Heavily doped p-type Silicon with thermally grown 100 nm SiO2",
                "temperature": {
                    "quantityValue": {
                        "numericValue": 250.0,
                        "unit": {
                            "hasQuantityKind": "https://qudt.org/vocab/quantitykind/Temperature",
                            "sameAs": "https://qudt.org/vocab/unit/DEG_C"
                        }
                    },
                    "quantityKind": "https://qudt.org/vocab/quantitykind/Temperature"
                },
                "thicknessControl": {
                    "growthPerCycle": {
                        "values": [
                            {
                                "compound": "IGZO",
                                "value": {
                                    "quantityValue": {
                                        "numericValue": 0.29375,
                                        "unit": {
                                            "hasQuantityKind": "https://qudt.org/vocab/quantitykind/Length",
                                            "sameAs": "https://qudt.org/vocab/unit/ANGSTROM"
                                        }
                                    },
                                    "quantityKind": "https://qudt.org/vocab/quantitykind/Length"
                                }
                            }
                        ],
                        "numberofCycles": {
                            "quantityValue": {
                                "numericValue": 16.0,
                                "unit": {
                                    "hasQuantityKind": "https://qudt.org/vocab/quantitykind/Count",
                                    "sameAs": "https://qudt.org/vocab/unit/UNITLESS"
                                }
                            },
                            "quantityKind": "https://qudt.org/vocab/quantitykind/Count"
                        },
                        "filmThickness": {
                            "quantityValue": {
                                "numericValue": 4.7,
                                "unit": {
                                    "hasQuantityKind": "https://qudt.org/vocab/quantitykind/Thickness",
                                    "sameAs": "https://qudt.org/vocab/unit/NanoM"
                                }
                            },
                            "quantityKind": "https://qudt.org/vocab/quantitykind/Thickness"
                        }
                    },
                    "saturation": true,
                    "filmThickness": {
                        "quantityValue": {
                            "numericValue": 4.7,
                            "unit": {
                                "hasQuantityKind": "https://qudt.org/vocab/quantitykind/Thickness",
                                "sameAs": "https://qudt.org/vocab/unit/NanoM"
                            }
                        },
                        "quantityKind": "https://qudt.org/vocab/quantitykind/Thickness"
                    }
                }
            },
            "materialProperties": {
                "opticalProperties": {
                    "bandGap": {
                        "quantityValue": {
                            "numericValue": 3.53,
                            "unit": {
                                "hasQuantityKind": "https://qudt.org/vocab/quantitykind/Energy",
                                "sameAs": "https://qudt.org/vocab/unit/EV"
                            }
                        },
                        "quantityKind": "https://qudt.org/vocab/quantitykind/Energy"
                    },
                    "characterizationMethod": "UV-Vis"
                },
                "electricalProperties": {
                    "mobility": {
                        "quantityValue": {
                            "numericValue": 20.0,
                            "unit": {
                                "hasQuantityKind": "https://qudt.org/vocab/quantitykind/ElectronMobility",
                                "sameAs": "https://qudt.org/vocab/unit/CentiM2-PER-V-SEC"
                            }
                        },
                        "quantityKind": "https://qudt.org/vocab/quantitykind/ElectronMobility"
                    }
                },
                "filmComposition": {
                    "elementalConcentration": {
                        "values": {
                            "quantityValue": {
                                "numericValue": 10.0,
                                "unit": {
                                    "hasQuantityKind": "https://qudt.org/vocab/quantitykind/DimensionlessRatio",
                                    "sameAs": "https://qudt.org/vocab/unit/PERCENT"
                                }
                            },
                            "quantityKind": "https://qudt.org/vocab/quantitykind/DimensionlessRatio"
                        },
                        "characterizationMethod": "XPS"
                    },
                    "atomicRatio": {
                        "elements": [
                            "In",
                            "Ga",
                            "Zn"
                        ],
                        "value": "10:4:5",
                        "characterizationMethod": "XPS"
                    }
                },
                "chemicalComposition": "InGaZnO",
                "roughness": {
                    "characterizationMethod": "AFM"
                }
            },
            "deviceProperties": {
                "fieldEffectMobility": {
                    "quantityValue": {
                        "numericValue": 20.0,
                        "unit": {
                            "hasQuantityKind": "https://qudt.org/vocab/quantitykind/Mobility",
                            "sameAs": "https://qudt.org/vocab/unit/CentiM2-PER-V-SEC"
                        }
                    },
                    "quantityKind": "https://qudt.org/vocab/quantitykind/Mobility"
                }
            },
            "otherAspects": {
                "filmStability": true,
                "reproducibility": true
            }
        }
    ]
}
