Repository: sciknoworg/scikgextract

# 📋 Overview

SciKGExtract is an agentic framework for extracting structured scientific knowledge from research papers using Large Language Models (LLMs). Given a target domain described by a semantic schema, the system orchestrates a multi-stage LangGraph workflow that extracts, validates, normalizes, and iteratively refines structured JSON from scientific text.

The framework is domain-agnostic and has been applied to both **materials science** (Atomic Layer Deposition, PolyIE and PcMSP) and **biomedical NLP** benchmarks (BC5CDR and BioRED).

File: results/extracted-data/atomic-layer-deposition/experimental-usecase/version1/IGZO/Extra/gpt-4o/IGZO_Bilayer_Ahn_2023.json
{
    "processes": [
        {
            "aldSystem": {
                "aldMethod": [
                    {
                        "compound": "IGZO",
                        "method": "TALD"
                    }
                ],
                "materialDeposited": "IGZO"
            },
            "reactantSelection": {
                "precursor": [
                    {
                        "compound": "In",
                        "precursor": "Triethylindium (TEIn)"
                    },
                    {
                        "compound": "Ga",
                        "precursor": "In-Ga bimetallic precursor"
                    },
                    {
                        "compound": "Zn",
                        "precursor": "diethylzinc (DEZn)"
                    }
                ],
                "coReactant": [
                    {
                        "compound": "Oxygen",
                        "coReactant": "Ozone (O3)"
                    }
                ]
            },
            "processParameters": {
                "substrate": "thermally-grown SiO2/Si substrate",
                "temperature": {
                    "quantityValue": {
                        "numericValue": 200.0,
                        "unit": {
                            "hasQuantityKind": "https://qudt.org/vocab/quantitykind/Temperature",
                            "sameAs": "https://qudt.org/vocab/unit/DEG_C"
                        }
                    },
                    "quantityKind": "https://qudt.org/vocab/quantitykind/Temperature"
                },
                "thicknessControl": {
                    "saturation": false,
                    "filmThickness": {
                        "quantityValue": {
                            "numericValue": 15.0,
                            "unit": {
                                "hasQuantityKind": "https://qudt.org/vocab/quantitykind/Thickness",
                                "sameAs": "https://qudt.org/vocab/unit/NanoM"
                            }
                        },
                        "quantityKind": "https://qudt.org/vocab/quantitykind/Thickness"
                    }
                }
            },
            "materialProperties": {
                "filmComposition": {
                    "elementalConcentration": {
                        "characterizationMethod": "XPS"
                    },
                    "atomicRatio": {
                        "elements": [
                            "In",
                            "Ga",
                            "Zn"
                        ],
                        "value": "4.1:0.7:1.0",
                        "characterizationMethod": "XPS"
                    }
                },
                "chemicalComposition": "InGaZnO"
            },
            "deviceProperties": {
                "thresholdVoltage": {
                    "quantityValue": {
                        "numericValue": -0.8,
                        "unit": {
                            "hasQuantityKind": "https://qudt.org/vocab/quantitykind/Voltage",
                            "sameAs": "https://qudt.org/vocab/unit/V"
                        }
                    },
                    "quantityKind": "https://qudt.org/vocab/quantitykind/Voltage"
                },
                "subthresholdSwing": {
                    "quantityValue": {
                        "numericValue": 180.0,
                        "unit": {
                            "hasQuantityKind": "https://qudt.org/vocab/quantitykind/ElectricPotential",
                            "sameAs": "https://qudt.org/vocab/unit/MilliV"
                        }
                    },
                    "quantityKind": "https://qudt.org/vocab/quantitykind/ElectricPotential"
                },
                "onOffRatio": {
                    "quantityValue": {
                        "numericValue": 4800000000.0,
                        "unit": {
                            "hasQuantityKind": "https://qudt.org/vocab/quantitykind/DimensionlessRatio",
                            "sameAs": "https://qudt.org/vocab/unit/UNITLESS"
                        }
                    },
                    "quantityKind": "https://qudt.org/vocab/quantitykind/DimensionlessRatio"
                }
            }
        }
    ]
}

File: results/extracted-data/atomic-layer-deposition/experimental-usecase/version1/IGZO/Extra/gpt-4o/IGZO_BottomUp_Morales_2024.json
{
    "processes": [
        {
            "aldSystem": {
                "aldMethod": [
                    {
                        "compound": "InOx",
                        "method": "PEALD"
                    },
                    {
                        "compound": "GaOx",
                        "method": "PEALD"
                    },
                    {
                        "compound": "ZnOx",
                        "method": "PEALD"
                    },
                    {
                        "compound": "ZnOx",
                        "method": "TALD"
                    }
                ],
                "materialDeposited": "InGaZnO"
            },
            "reactantSelection": {
                "precursor": [
                    {
                        "compound": "InOx",
                        "precursor": "TMIn"
                    },
                    {
                        "compound": "GaOx",
                        "precursor": "TMGa"
                    },
                    {
                        "compound": "ZnOx",
                        "precursor": "DEZn"
                    }
                ],
                "coReactant": [
                    {
                        "compound": "InOx",
                        "coReactant": "O2"
                    },
                    {
                        "compound": "GaOx",
                        "coReactant": "O2"
                    },
                    {
                        "compound": "ZnOx",
                        "coReactant": "O2"
                    },
                    {
                        "compound": "ZnOx",
                        "coReactant": "H2O"
                    }
                ],
                "carrierGas": "N2",
                "purgingGas": "N2"
            },
            "processParameters": {
                "reactor": {
                    "name": "SI PEALD reactor",
                    "manufacturer": "SENTECH Instruments GmbH"
                },
                "plasmaPower": {
                    "quantityValue": {
                        "numericValue": 200.0,
                        "unit": {
                            "hasQuantityKind": "https://qudt.org/vocab/quantitykind/Power",
                            "sameAs": "https://qudt.org/vocab/unit/W"
                        }
                    },
                    "quantityKind": "https://qudt.org/vocab/quantitykind/Power"
                },
                "substrate": "Si(100) wafers with a native oxide (SiO2) layer",
                "temperature": {
                    "quantityValue": {
                        "numericValue": 150.0,
                        "unit": {
                            "hasQuantityKind": "https://qudt.org/vocab/quantitykind/Temperature",
                            "sameAs": "https://qudt.org/vocab/unit/DEG_C"
                        }
                    },
                    "quantityKind": "https://qudt.org/vocab/quantitykind/Temperature"
                },
                "pressure": {
                    "quantityValue": {
                        "numericValue": 10.0,
                        "unit": {
                            "hasQuantityKind": "https://qudt.org/vocab/quantitykind/ForcePerArea",
                            "sameAs": "https://qudt.org/vocab/unit/MilliM_HG"
                        }
                    },
                    "quantityKind": "https://qudt.org/vocab/quantitykind/ForcePerArea"
                },
                "thicknessControl": {
                    "growthPerCycle": {
                        "values": [
                            {
                                "compound": "InOx",
                                "value": {
                                    "quantityValue": {
                                        "numericValue": 0.72,
                                        "unit": {
                                            "hasQuantityKind": "https://qudt.org/vocab/quantitykind/Length",
                                            "sameAs": "https://qudt.org/vocab/unit/ANGSTROM"
                                        }
                                    },
                                    "quantityKind": "https://qudt.org/vocab/quantitykind/Length"
                                }
                            },
                            {
                                "compound": "GaOx",
                                "value": {
                                    "quantityValue": {
                                        "numericValue": 0.61,
                                        "unit": {
                                            "hasQuantityKind": "https://qudt.org/vocab/quantitykind/Length",
                                            "sameAs": "https://qudt.org/vocab/unit/ANGSTROM"
                                        }
                                    },
                                    "quantityKind": "https://qudt.org/vocab/quantitykind/Length"
                                }
                            },
                            {
                                "compound": "ZnOx",
                                "value": {
                                    "quantityValue": {
                                        "numericValue": 0.92,
                                        "unit": {
                                            "hasQuantityKind": "https://qudt.org/vocab/quantitykind/Length",
                                            "sameAs": "https://qudt.org/vocab/unit/ANGSTROM"
                                        }
                                    },
                                    "quantityKind": "https://qudt.org/vocab/quantitykind/Length"
                                }
                            }
                        ],
                        "numberofCycles": {
                            "quantityValue": {
                                "numericValue": 12.0,
                                "unit": {
                                    "hasQuantityKind": "https://qudt.org/vocab/quantitykind/Count",
                                    "sameAs": "https://qudt.org/vocab/unit/UNITLESS"
                                }
                            },
                            "quantityKind": "https://qudt.org/vocab/quantitykind/Count"
                        },
                        "filmThickness": {
                            "quantityValue": {
                                "numericValue": 7.0,
                                "unit": {
                                    "hasQuantityKind": "https://qudt.org/vocab/quantitykind/Thickness",
                                    "sameAs": "https://qudt.org/vocab/unit/NanoM"
                                }
                            },
                            "quantityKind": "https://qudt.org/vocab/quantitykind/Thickness"
                        }
                    },
                    "saturation": true,
                    "nucleationPeriod": {
                        "quantityValue": {
                            "numericValue": 22.0,
                            "unit": {
                                "hasQuantityKind": "https://qudt.org/vocab/quantitykind/Count",
                                "sameAs": "https://qudt.org/vocab/unit/UNITLESS"
                            }
                        },
                        "quantityKind": "https://qudt.org/vocab/quantitykind/Count"
                    },
                    "dosingTime": [
                        {
                            "compound": "InOx",
                            "precursor": {
                                "quantityValue": {
                                    "numericValue": 0.04,
                                    "unit": {
                                        "hasQuantityKind": "https://qudt.org/vocab/quantitykind/Time",
                                        "sameAs": "https://qudt.org/vocab/unit/MilliSEC"
                                    }
                                },
                                "quantityKind": "https://qudt.org/vocab/quantitykind/Time"
                            },
                            "coReactant": {
                                "quantityValue": {
                                    "numericValue": 5.0,
                                    "unit": {
                                        "hasQuantityKind": "https://qudt.org/vocab/quantitykind/Time",
                                        "sameAs": "https://qudt.org/vocab/unit/MilliSEC"
                                    }
                                },
                                "quantityKind": "https://qudt.org/vocab/quantitykind/Time"
                            }
                        },
                        {
                            "compound": "GaOx",
                            "precursor": {
                                "quantityValue": {
                                    "numericValue": 0.01,
                                    "unit": {
                                        "hasQuantityKind": "https://qudt.org/vocab/quantitykind/Time",
                                        "sameAs": "https://qudt.org/vocab/unit/MilliSEC"
                                    }
                                },
                                "quantityKind": "https://qudt.org/vocab/quantitykind/Time"
                            },
                            "coReactant": {
                                "quantityValue": {
                                    "numericValue": 5.0,
                                    "unit": {
                                        "hasQuantityKind": "https://qudt.org/vocab/quantitykind/Time",
                                        "sameAs": "https://qudt.org/vocab/unit/MilliSEC"
                                    }
                                },
                                "quantityKind": "https://qudt.org/vocab/quantitykind/Time"
                            }
                        },
                        {
                            "compound": "ZnOx",
                            "precursor": {
                                "quantityValue": {
                                    "numericValue": 0.04,
                                    "unit": {
                                        "hasQuantityKind": "https://qudt.org/vocab/quantitykind/Time",
                                        "sameAs": "https://qudt.org/vocab/unit/MilliSEC"
                                    }
                                },
                                "quantityKind": "https://qudt.org/vocab/quantitykind/Time"
                            },
                            "coReactant": {
                                "quantityValue": {
                                    "numericValue": 5.0,
                                    "unit": {
                                        "hasQuantityKind": "https://qudt.org/vocab/quantitykind/Time",
                                        "sameAs": "https://qudt.org/vocab/unit/MilliSEC"
                                    }
                                },
                                "quantityKind": "https://qudt.org/vocab/quantitykind/Time"
                            }
                        }
                    ],
                    "purgeTime": [
                        {
                            "compound": "InOx",
                            "precursor": {
                                "quantityValue": {
                                    "numericValue": 4.0,
                                    "unit": {
                                        "hasQuantityKind": "https://qudt.org/vocab/quantitykind/Time",
                                        "sameAs": "https://qudt.org/vocab/unit/MilliSEC"
                                    }
                                },
                                "quantityKind": "https://qudt.org/vocab/quantitykind/Time"
                            },
                            "coReactant": {
                                "quantityValue": {
                                    "numericValue": 1.0,
                                    "unit": {
                                        "hasQuantityKind": "https://qudt.org/vocab/quantitykind/Time",
                                        "sameAs": "https://qudt.org/vocab/unit/MilliSEC"
                                    }
                                },
                                "quantityKind": "https://qudt.org/vocab/quantitykind/Time"
                            }
                        },
                        {
                            "compound": "GaOx",
                            "precursor": {
                                "quantityValue": {
                                    "numericValue": 2.0,
                                    "unit": {
                                        "hasQuantityKind": "https://qudt.org/vocab/quantitykind/Time",
                                        "sameAs": "https://qudt.org/vocab/unit/MilliSEC"
                                    }
                                },
                                "quantityKind": "https://qudt.org/vocab/quantitykind/Time"
                            },
                            "coReactant": {
                                "quantityValue": {
                                    "numericValue": 1.0,
                                    "unit": {
                                        "hasQuantityKind": "https://qudt.org/vocab/quantitykind/Time",
                                        "sameAs": "https://qudt.org/vocab/unit/MilliSEC"
                                    }
                                },
                                "quantityKind": "https://qudt.org/vocab/quantitykind/Time"
                            }
                        },
                        {
                            "compound": "ZnOx",
                            "precursor": {
                                "quantityValue": {
                                    "numericValue": 4.0,
                                    "unit": {
                                        "hasQuantityKind": "https://qudt.org/vocab/quantitykind/Time",
                                        "sameAs": "https://qudt.org/vocab/unit/MilliSEC"
                                    }
                                },
                                "quantityKind": "https://qudt.org/vocab/quantitykind/Time"
                            },
                            "coReactant": {
                                "quantityValue": {
                                    "numericValue": 1.0,
                                    "unit": {
                                        "hasQuantityKind": "https://qudt.org/vocab/quantitykind/Time",
                                        "sameAs": "https://qudt.org/vocab/unit/MilliSEC"
                                    }
                                },
                                "quantityKind": "https://qudt.org/vocab/quantitykind/Time"
                            }
                        }
                    ],
                    "flowRates": [
                        {
                            "compound": "InOx",
                            "precursorFlow": {
                                "quantityValue": {
                                    "numericValue": 100.0,
                                    "unit": {
                                        "hasQuantityKind": "https://qudt.org/vocab/quantitykind/MolarFlowRate",
                                        "sameAs": "https://qudt.org/vocab/unit/SCM-PER-MIN"
                                    }
                                },
                                "quantityKind": "https://qudt.org/vocab/quantitykind/MolarFlowRate"
                            },
                            "coReactantFlow": {
                                "quantityValue": {
                                    "numericValue": 150.0,
                                    "unit": {
                                        "hasQuantityKind": "https://qudt.org/vocab/quantitykind/MolarFlowRate",
                                        "sameAs": "https://qudt.org/vocab/unit/SCM-PER-MIN"
                                    }
                                },
                                "quantityKind": "https://qudt.org/vocab/quantitykind/MolarFlowRate"
                            },
                            "purgingGasFlow": {
                                "quantityValue": {
                                    "numericValue": 100.0,
                                    "unit": {
                                        "hasQuantityKind": "https://qudt.org/vocab/quantitykind/MolarFlowRate",
                                        "sameAs": "https://qudt.org/vocab/unit/SCM-PER-MIN"
                                    }
                                },
                                "quantityKind": "https://qudt.org/vocab/quantitykind/MolarFlowRate"
                            }
                        },
                        {
                            "compound": "GaOx",
                            "precursorFlow": {
                                "quantityValue": {
                                    "numericValue": 90.0,
                                    "unit": {
                                        "hasQuantityKind": "https://qudt.org/vocab/quantitykind/MolarFlowRate",
                                        "sameAs": "https://qudt.org/vocab/unit/SCM-PER-MIN"
                                    }
                                },
                                "quantityKind": "https://qudt.org/vocab/quantitykind/MolarFlowRate"
                            },
                            "coReactantFlow": {
                                "quantityValue": {
                                    "numericValue": 150.0,
                                    "unit": {
                                        "hasQuantityKind": "https://qudt.org/vocab/quantitykind/MolarFlowRate",
                                        "sameAs": "https://qudt.org/vocab/unit/SCM-PER-MIN"
                                    }
                                },
                                "quantityKind": "https://qudt.org/vocab/quantitykind/MolarFlowRate"
                            },
                            "purgingGasFlow": {
                                "quantityValue": {
                                    "numericValue": 90.0,
                                    "unit": {
                                        "hasQuantityKind": "https://qudt.org/vocab/quantitykind/MolarFlowRate",
                                        "sameAs": "https://qudt.org/vocab/unit/SCM-PER-MIN"
                                    }
                                },
                                "quantityKind": "https://qudt.org/vocab/quantitykind/MolarFlowRate"
                            }
                        },
                        {
                            "compound": "ZnOx",
                            "precursorFlow": {
                                "quantityValue": {
                                    "numericValue": 120.0,
                                    "unit": {
                                        "hasQuantityKind": "https://qudt.org/vocab/quantitykind/MolarFlowRate",
                                        "sameAs": "https://qudt.org/vocab/unit/SCM-PER-MIN"
                                    }
                                },
                                "quantityKind": "https://qudt.org/vocab/quantitykind/MolarFlowRate"
                            },
                            "coReactantFlow": {
                                "quantityValue": {
                                    "numericValue": 150.0,
                                    "unit": {
                                        "hasQuantityKind": "https://qudt.org/vocab/quantitykind/MolarFlowRate",
                                        "sameAs": "https://qudt.org/vocab/unit/SCM-PER-MIN"
                                    }
                                },
                                "quantityKind": "https://qudt.org/vocab/quantitykind/MolarFlowRate"
                            },
                            "purgingGasFlow": {
                                "quantityValue": {
                                    "numericValue": 120.0,
                                    "unit": {
                                        "hasQuantityKind": "https://qudt.org/vocab/quantitykind/MolarFlowRate",
                                        "sameAs": "https://qudt.org/vocab/unit/SCM-PER-MIN"
                                    }
                                },
                                "quantityKind": "https://qudt.org/vocab/quantitykind/MolarFlowRate"
                            }
                        }
                    ],
                    "filmThickness": {
                        "quantityValue": {
                            "numericValue": 7.0,
                            "unit": {
                                "hasQuantityKind": "https://qudt.org/vocab/quantitykind/Thickness",
                                "sameAs": "https://qudt.org/vocab/unit/NanoM"
                            }
                        },
                        "quantityKind": "https://qudt.org/vocab/quantitykind/Thickness"
                    }
                },
                "supercycleDesign": {
                    "numberofSubcycles": [
                        {
                            "compound": "InOx",
                            "count": {
                                "quantityValue": {
                                    "numericValue": 3.0,
                                    "unit": {
                                        "hasQuantityKind": "https://qudt.org/vocab/quantitykind/Count",
                                        "sameAs": "https://qudt.org/vocab/unit/UNITLESS"
                                    }
                                },
                                "quantityKind": "https://qudt.org/vocab/quantitykind/Count"
                            }
                        },
                        {
                            "compound": "GaOx",
                            "count": {
                                "quantityValue": {
                                    "numericValue": 3.0,
                                    "unit": {
                                        "hasQuantityKind": "https://qudt.org/vocab/quantitykind/Count",
                                        "sameAs": "https://qudt.org/vocab/unit/UNITLESS"
                                    }
                                },
                                "quantityKind": "https://qudt.org/vocab/quantitykind/Count"
                            }
                        },
                        {
                            "compound": "ZnOx",
                            "count": {
                                "quantityValue": {
                                    "numericValue": 2.0,
                                    "unit": {
                                        "hasQuantityKind": "https://qudt.org/vocab/quantitykind/Count",
                                        "sameAs": "https://qudt.org/vocab/unit/UNITLESS"
                                    }
                                },
                                "quantityKind": "https://qudt.org/vocab/quantitykind/Count"
                            }
                        }
                    ],
                    "subcycleSequence": [
                        "InOx",
                        "GaOx",
                        "ZnOx"
                    ]
                }
            },
            "materialProperties": {
                "opticalProperties": {
                    "refractiveIndex": {
                        "quantityValue": {
                            "numericValue": 1.9,
                            "unit": {
                                "hasQuantityKind": "https://qudt.org/vocab/quantitykind/RefractiveIndex",
                                "sameAs": "https://qudt.org/vocab/unit/UNITLESS"
                            }
                        },
                        "quantityKind": "https://qudt.org/vocab/quantitykind/RefractiveIndex"
                    },
                    "absorptionCoefficient": {
                        "quantityValue": {
                            "numericValue": 0.01,
                            "unit": {
                                "hasQuantityKind": "https://qudt.org/vocab/quantitykind/Transmittance",
                                "sameAs": "https://qudt.org/vocab/unit/UNITLESS"
                            }
                        },
                        "quantityKind": "https://qudt.org/vocab/quantitykind/Transmittance"
                    },
                    "bandGap": {
                        "quantityValue": {
                            "numericValue": 3.2,
                            "unit": {
                                "hasQuantityKind": "https://qudt.org/vocab/quantitykind/Energy",
                                "sameAs": "https://qudt.org/vocab/unit/EV"
                            }
                        },
                        "quantityKind": "https://qudt.org/vocab/quantitykind/Energy"
                    },
                    "characterizationMethod": "UV-Vis"
                },
                "electricalProperties": {
                    "resistivity": {
                        "quantityValue": {
                            "numericValue": 0.001,
                            "unit": {
                                "hasQuantityKind": "https://qudt.org/vocab/quantitykind/ElectricResistivity",
                                "sameAs": "https://qudt.org/vocab/unit/OHM-M"
                            }
                        },
                        "quantityKind": "https://qudt.org/vocab/quantitykind/ElectricResistivity"
                    },
                    "carrierDensity": {
                        "quantityValue": {
                            "numericValue": 1e+20,
                            "unit": {
                                "hasQuantityKind": "https://qudt.org/vocab/quantitykind/ElectricChargeVolumeDensity",
                                "sameAs": "https://qudt.org/vocab/unit/PER-M3"
                            }
                        },
                        "quantityKind": "https://qudt.org/vocab/quantitykind/ElectricChargeVolumeDensity"
                    },
                    "mobility": {
                        "quantityValue": {
                            "numericValue": 48.3,
                            "unit": {
                                "hasQuantityKind": "https://qudt.org/vocab/quantitykind/ElectronMobility",
                                "sameAs": "https://qudt.org/vocab/unit/CentiM2-PER-V-SEC"
                            }
                        },
                        "quantityKind": "https://qudt.org/vocab/quantitykind/ElectronMobility"
                    },
                    "characterizationMethod": "Hall measurements"
                },
                "uniformity": {
                    "variation": {
                        "quantityValue": {
                            "numericValue": 5.0,
                            "unit": {
                                "hasQuantityKind": "https://qudt.org/vocab/quantitykind/DimensionlessRatio",
                                "sameAs": "https://qudt.org/vocab/unit/PERCENT"
                            }
                        },
                        "quantityKind": "https://qudt.org/vocab/quantitykind/DimensionlessRatio"
                    }
                },
                "conformality": {
                    "aspectRatio": {
                        "quantityValue": {
                            "numericValue": 10.0,
                            "unit": {
                                "hasQuantityKind": "https://qudt.org/vocab/quantitykind/DimensionlessRatio",
                                "sameAs": "https://qudt.org/vocab/unit/UNITLESS"
                            }
                        },
                        "quantityKind": "https://qudt.org/vocab/quantitykind/DimensionlessRatio"
                    }
                },
                "filmComposition": {
                    "elementalConcentration": {
                        "values": {
                            "quantityValue": {
                                "numericValue": 1.0,
                                "unit": {
                                    "hasQuantityKind": "https://qudt.org/vocab/quantitykind/DimensionlessRatio",
                                    "sameAs": "https://qudt.org/vocab/unit/PERCENT"
                                }
                            },
                            "quantityKind": "https://qudt.org/vocab/quantitykind/DimensionlessRatio"
                        },
                        "characterizationMethod": "XPS"
                    },
                    "atomicRatio": {
                        "elements": [
                            "In",
                            "Ga",
                            "Zn"
                        ],
                        "value": "1.0:1.0:1.1",
                        "characterizationMethod": "XPS"
                    }
                },
                "chemicalComposition": "InGaZnO",
                "crystallinity": {
                    "phase": "nanocrystalline",
                    "characterizationMethod": "GIXRD"
                },
                "roughness": {
                    "value": {
                        "quantityValue": {
                            "numericValue": 0.5,
                            "unit": {
                                "hasQuantityKind": "https://qudt.org/vocab/quantitykind/Length",
                                "sameAs": "https://qudt.org/vocab/unit/NanoM"
                            }
                        },
                        "quantityKind": "https://qudt.org/vocab/quantitykind/Length"
                    },
                    "characterizationMethod": "AFM"
                },
                "filmDensity": {
                    "value": {
                        "quantityValue": {
                            "numericValue": 5.7,
                            "unit": {
                                "hasQuantityKind": "https://qudt.org/vocab/quantitykind/MassDensity",
                                "sameAs": "https://qudt.org/vocab/unit/GM-PER-DeciM3"
                            }
                        },
                        "quantityKind": "https://qudt.org/vocab/quantitykind/MassDensity"
                    },
                    "characterizationMethod": "XRR"
                }
            },
            "deviceProperties": {
                "fieldEffectMobility": {
                    "quantityValue": {
                        "numericValue": 48.3,
                        "unit": {
                            "hasQuantityKind": "https://qudt.org/vocab/quantitykind/Mobility",
                            "sameAs": "https://qudt.org/vocab/unit/CentiM2-PER-V-SEC"
                        }
                    },
                    "quantityKind": "https://qudt.org/vocab/quantitykind/Mobility"
                },
                "thresholdVoltage": {
                    "quantityValue": {
                        "numericValue": 0.25,
                        "unit": {
                            "hasQuantityKind": "https://qudt.org/vocab/quantitykind/Voltage",
                            "sameAs": "https://qudt.org/vocab/unit/V"
                        }
                    },
                    "quantityKind": "https://qudt.org/vocab/quantitykind/Voltage"
                },
                "subthresholdSwing": {
                    "quantityValue": {
                        "numericValue": 0.25,
                        "unit": {
                            "hasQuantityKind": "https://qudt.org/vocab/quantitykind/ElectricPotential",
                            "sameAs": "https://qudt.org/vocab/unit/MilliV"
                        }
                    },
                    "quantityKind": "https://qudt.org/vocab/quantitykind/ElectricPotential"
                },
                "onOffRatio": {
                    "quantityValue": {
                        "numericValue": 1000000.0,
                        "unit": {
                            "hasQuantityKind": "https://qudt.org/vocab/quantitykind/DimensionlessRatio",
                            "sameAs": "https://qudt.org/vocab/unit/UNITLESS"
                        }
                    },
                    "quantityKind": "https://qudt.org/vocab/quantitykind/DimensionlessRatio"
                },
                "deviceStructure": "bottom-gate top-contact"
            },
            "otherAspects": {
                "safety": "Standard safety protocols for handling organometallic precursors and O2 plasma.",
                "filmStability": true,
                "reproducibility": true
            }
        }
    ]
}

File: results/extracted-data/atomic-layer-deposition/experimental-usecase/version1/IGZO/Extra/gpt-4o/IGZO_CAAFET_Chen_2025.json
{
    "processes": [
        {
            "aldSystem": {
                "aldMethod": [
                    {
                        "compound": "IGZO",
                        "method": "TALD"
                    },
                    {
                        "compound": "HfOx",
                        "method": "TALD"
                    },
                    {
                        "compound": "IZO",
                        "method": "TALD"
                    }
                ],
                "materialDeposited": "IGZO"
            },
            "reactantSelection": {
                "precursor": [
                    {
                        "compound": "IGZO",
                        "precursor": "In, Ga, Zn precursors"
                    },
                    {
                        "compound": "HfOx",
                        "precursor": "Hf precursor"
                    },
                    {
                        "compound": "IZO",
                        "precursor": "In, Zn precursors"
                    }
                ],
                "coReactant": [
                    {
                        "compound": "IGZO",
                        "coReactant": "O3"
                    },
                    {
                        "compound": "HfOx",
                        "coReactant": "O3"
                    },
                    {
                        "compound": "IZO",
                        "coReactant": "O3"
                    }
                ]
            },
            "processParameters": {
                "temperature": {
                    "quantityValue": {
                        "numericValue": 250.0,
                        "unit": {
                            "hasQuantityKind": "https://qudt.org/vocab/quantitykind/Temperature",
                            "sameAs": "https://qudt.org/vocab/unit/DEG_C"
                        }
                    },
                    "quantityKind": "https://qudt.org/vocab/quantitykind/Temperature"
                }
            },
            "materialProperties": {
                "filmComposition": {
                    "elementalConcentration": {
                        "characterizationMethod": "EDS"
                    },
                    "atomicRatio": {
                        "elements": [
                            "In",
                            "Ga",
                            "Zn",
                            "O"
                        ],
                        "characterizationMethod": "EDS"
                    }
                },
                "chemicalComposition": "InGaZnO",
                "crystallinity": {
                    "characterizationMethod": "TEM"
                }
            },
            "deviceProperties": {
                "thresholdVoltage": {
                    "quantityValue": {
                        "numericValue": -0.06,
                        "unit": {
                            "hasQuantityKind": "https://qudt.org/vocab/quantitykind/Voltage",
                            "sameAs": "https://qudt.org/vocab/unit/V"
                        }
                    },
                    "quantityKind": "https://qudt.org/vocab/quantitykind/Voltage"
                },
                "subthresholdSwing": {
                    "quantityValue": {
                        "numericValue": 86.0,
                        "unit": {
                            "hasQuantityKind": "https://qudt.org/vocab/quantitykind/ElectricPotential",
                            "sameAs": "https://qudt.org/vocab/unit/MilliV"
                        }
                    },
                    "quantityKind": "https://qudt.org/vocab/quantitykind/ElectricPotential"
                },
                "deviceStructure": "Vertical Channel-All-Around (CAA) IGZO FET with Recessed Source/Drain Structure"
            }
        }
    ]
}
