Repository: sciknoworg/scikgextract

# 📋 Overview

SciKGExtract is an agentic framework for extracting structured scientific knowledge from research papers using Large Language Models (LLMs). Given a target domain described by a semantic schema, the system orchestrates a multi-stage LangGraph workflow that extracts, validates, normalizes, and iteratively refines structured JSON from scientific text.

The framework is domain-agnostic and has been applied to both **materials science** (Atomic Layer Deposition, PolyIE and PcMSP) and **biomedical NLP** benchmarks (BC5CDR and BioRED).

File: results/extracted-data/atomic-layer-deposition/experimental-usecase/version1/IGZO/Extra/gpt-4o/IGZO_ChemCompPEALD_Hong_2023.json
{
    "processes": [
        {
            "aldSystem": {
                "aldMethod": [
                    {
                        "compound": "In2O3",
                        "method": "PEALD"
                    },
                    {
                        "compound": "Ga2O3",
                        "method": "PEALD"
                    },
                    {
                        "compound": "ZnO",
                        "method": "PEALD"
                    }
                ],
                "materialDeposited": "InGaZnO"
            },
            "reactantSelection": {
                "precursor": [
                    {
                        "compound": "In2O3",
                        "precursor": "DADI"
                    },
                    {
                        "compound": "Ga2O3",
                        "precursor": "TMGa"
                    },
                    {
                        "compound": "ZnO",
                        "precursor": "DEZ"
                    }
                ],
                "coReactant": [
                    {
                        "compound": "In2O3",
                        "coReactant": "Ar/O2 plasma"
                    },
                    {
                        "compound": "Ga2O3",
                        "coReactant": "Ar/O2 plasma"
                    },
                    {
                        "compound": "ZnO",
                        "coReactant": "Ar/O2 plasma"
                    }
                ]
            },
            "processParameters": {
                "plasmaPower": {
                    "quantityValue": {
                        "numericValue": 300.0,
                        "unit": {
                            "hasQuantityKind": "https://qudt.org/vocab/quantitykind/Power",
                            "sameAs": "https://qudt.org/vocab/unit/W"
                        }
                    },
                    "quantityKind": "https://qudt.org/vocab/quantitykind/Power"
                },
                "substrate": "Si(100) substrates and soda-lime glass",
                "temperature": {
                    "quantityValue": {
                        "numericValue": 200.0,
                        "unit": {
                            "hasQuantityKind": "https://qudt.org/vocab/quantitykind/Temperature",
                            "sameAs": "https://qudt.org/vocab/unit/DEG_C"
                        }
                    },
                    "quantityKind": "https://qudt.org/vocab/quantitykind/Temperature"
                },
                "pressure": {
                    "quantityValue": {
                        "numericValue": 1.2,
                        "unit": {
                            "hasQuantityKind": "https://qudt.org/vocab/quantitykind/ForcePerArea",
                            "sameAs": "https://qudt.org/vocab/unit/MilliM_HG"
                        }
                    },
                    "quantityKind": "https://qudt.org/vocab/quantitykind/ForcePerArea"
                },
                "thicknessControl": {
                    "growthPerCycle": {
                        "values": [
                            {
                                "compound": "In2O3",
                                "value": {
                                    "quantityKind": "https://qudt.org/vocab/quantitykind/Length"
                                }
                            },
                            {
                                "compound": "Ga2O3",
                                "value": {
                                    "quantityKind": "https://qudt.org/vocab/quantitykind/Length"
                                }
                            },
                            {
                                "compound": "ZnO",
                                "value": {
                                    "quantityKind": "https://qudt.org/vocab/quantitykind/Length"
                                }
                            }
                        ],
                        "numberofCycles": {
                            "quantityKind": "https://qudt.org/vocab/quantitykind/Count"
                        },
                        "filmThickness": {
                            "quantityKind": "https://qudt.org/vocab/quantitykind/Thickness"
                        }
                    },
                    "saturation": true,
                    "nucleationPeriod": {
                        "quantityKind": "https://qudt.org/vocab/quantitykind/Count"
                    },
                    "dosingTime": [
                        {
                            "compound": "In2O3",
                            "precursor": {
                                "quantityValue": {
                                    "numericValue": 1.5,
                                    "unit": {
                                        "hasQuantityKind": "https://qudt.org/vocab/quantitykind/Time",
                                        "sameAs": "https://qudt.org/vocab/unit/MilliSEC"
                                    }
                                },
                                "quantityKind": "https://qudt.org/vocab/quantitykind/Time"
                            },
                            "coReactant": {
                                "quantityKind": "https://qudt.org/vocab/quantitykind/Time"
                            }
                        },
                        {
                            "compound": "Ga2O3",
                            "precursor": {
                                "quantityValue": {
                                    "numericValue": 0.1,
                                    "unit": {
                                        "hasQuantityKind": "https://qudt.org/vocab/quantitykind/Time",
                                        "sameAs": "https://qudt.org/vocab/unit/MilliSEC"
                                    }
                                },
                                "quantityKind": "https://qudt.org/vocab/quantitykind/Time"
                            },
                            "coReactant": {
                                "quantityKind": "https://qudt.org/vocab/quantitykind/Time"
                            }
                        },
                        {
                            "compound": "ZnO",
                            "precursor": {
                                "quantityValue": {
                                    "numericValue": 0.1,
                                    "unit": {
                                        "hasQuantityKind": "https://qudt.org/vocab/quantitykind/Time",
                                        "sameAs": "https://qudt.org/vocab/unit/MilliSEC"
                                    }
                                },
                                "quantityKind": "https://qudt.org/vocab/quantitykind/Time"
                            },
                            "coReactant": {
                                "quantityKind": "https://qudt.org/vocab/quantitykind/Time"
                            }
                        }
                    ],
                    "purgeTime": [
                        {
                            "compound": "In2O3",
                            "precursor": {
                                "quantityKind": "https://qudt.org/vocab/quantitykind/Time"
                            },
                            "coReactant": {
                                "quantityKind": "https://qudt.org/vocab/quantitykind/Time"
                            }
                        },
                        {
                            "compound": "Ga2O3",
                            "precursor": {
                                "quantityKind": "https://qudt.org/vocab/quantitykind/Time"
                            },
                            "coReactant": {
                                "quantityKind": "https://qudt.org/vocab/quantitykind/Time"
                            }
                        },
                        {
                            "compound": "ZnO",
                            "precursor": {
                                "quantityKind": "https://qudt.org/vocab/quantitykind/Time"
                            },
                            "coReactant": {
                                "quantityKind": "https://qudt.org/vocab/quantitykind/Time"
                            }
                        }
                    ],
                    "flowRates": [
                        {
                            "compound": "In2O3",
                            "precursorFlow": {
                                "quantityKind": "https://qudt.org/vocab/quantitykind/MolarFlowRate"
                            },
                            "coReactantFlow": {
                                "quantityKind": "https://qudt.org/vocab/quantitykind/MolarFlowRate"
                            },
                            "purgingGasFlow": {
                                "quantityKind": "https://qudt.org/vocab/quantitykind/MolarFlowRate"
                            }
                        },
                        {
                            "compound": "Ga2O3",
                            "precursorFlow": {
                                "quantityKind": "https://qudt.org/vocab/quantitykind/MolarFlowRate"
                            },
                            "coReactantFlow": {
                                "quantityKind": "https://qudt.org/vocab/quantitykind/MolarFlowRate"
                            },
                            "purgingGasFlow": {
                                "quantityKind": "https://qudt.org/vocab/quantitykind/MolarFlowRate"
                            }
                        },
                        {
                            "compound": "ZnO",
                            "precursorFlow": {
                                "quantityKind": "https://qudt.org/vocab/quantitykind/MolarFlowRate"
                            },
                            "coReactantFlow": {
                                "quantityKind": "https://qudt.org/vocab/quantitykind/MolarFlowRate"
                            },
                            "purgingGasFlow": {
                                "quantityKind": "https://qudt.org/vocab/quantitykind/MolarFlowRate"
                            }
                        }
                    ],
                    "filmThickness": {
                        "quantityKind": "https://qudt.org/vocab/quantitykind/Thickness"
                    }
                },
                "supercycleDesign": {
                    "numberofSubcycles": [
                        {
                            "compound": "In2O3",
                            "count": {
                                "quantityKind": "https://qudt.org/vocab/quantitykind/Count"
                            }
                        },
                        {
                            "compound": "Ga2O3",
                            "count": {
                                "quantityKind": "https://qudt.org/vocab/quantitykind/Count"
                            }
                        },
                        {
                            "compound": "ZnO",
                            "count": {
                                "quantityKind": "https://qudt.org/vocab/quantitykind/Count"
                            }
                        }
                    ],
                    "subcycleSequence": [
                        "In2O3",
                        "Ga2O3",
                        "ZnO"
                    ]
                }
            },
            "materialProperties": {
                "opticalProperties": {
                    "refractiveIndex": {
                        "quantityKind": "https://qudt.org/vocab/quantitykind/RefractiveIndex"
                    },
                    "absorptionCoefficient": {
                        "quantityKind": "https://qudt.org/vocab/quantitykind/Transmittance"
                    },
                    "bandGap": {
                        "quantityKind": "https://qudt.org/vocab/quantitykind/Energy"
                    }
                },
                "electricalProperties": {
                    "resistivity": {
                        "quantityKind": "https://qudt.org/vocab/quantitykind/ElectricResistivity"
                    },
                    "carrierDensity": {
                        "quantityKind": "https://qudt.org/vocab/quantitykind/ElectricChargeVolumeDensity"
                    },
                    "mobility": {
                        "quantityKind": "https://qudt.org/vocab/quantitykind/ElectronMobility"
                    },
                    "characterizationMethod": "Hall measurements"
                },
                "uniformity": {
                    "variation": {
                        "quantityKind": "https://qudt.org/vocab/quantitykind/DimensionlessRatio"
                    }
                },
                "conformality": {
                    "aspectRatio": {
                        "quantityKind": "https://qudt.org/vocab/quantitykind/DimensionlessRatio"
                    }
                },
                "filmComposition": {
                    "elementalConcentration": {
                        "values": {
                            "quantityKind": "https://qudt.org/vocab/quantitykind/DimensionlessRatio"
                        },
                        "characterizationMethod": "XPS"
                    },
                    "atomicRatio": {
                        "elements": [
                            "In",
                            "Ga",
                            "Zn"
                        ],
                        "value": "0.56-0.63:0.13-0.17:0.17-0.34",
                        "characterizationMethod": "XPS"
                    }
                },
                "chemicalComposition": "InGaZnO",
                "crystallinity": {
                    "characterizationMethod": "XRD"
                },
                "roughness": {
                    "value": {
                        "quantityKind": "https://qudt.org/vocab/quantitykind/Length"
                    }
                },
                "filmDensity": {
                    "value": {
                        "quantityKind": "https://qudt.org/vocab/quantitykind/MassDensity"
                    },
                    "characterizationMethod": "XRR"
                }
            },
            "deviceProperties": {
                "fieldEffectMobility": {
                    "quantityValue": {
                        "numericValue": 41.4,
                        "unit": {
                            "hasQuantityKind": "https://qudt.org/vocab/quantitykind/Mobility",
                            "sameAs": "https://qudt.org/vocab/unit/CentiM2-PER-V-SEC"
                        }
                    },
                    "quantityKind": "https://qudt.org/vocab/quantitykind/Mobility"
                },
                "thresholdVoltage": {
                    "quantityValue": {
                        "numericValue": -0.9,
                        "unit": {
                            "hasQuantityKind": "https://qudt.org/vocab/quantitykind/Voltage",
                            "sameAs": "https://qudt.org/vocab/unit/V"
                        }
                    },
                    "quantityKind": "https://qudt.org/vocab/quantitykind/Voltage"
                },
                "subthresholdSwing": {
                    "quantityValue": {
                        "numericValue": 0.24,
                        "unit": {
                            "hasQuantityKind": "https://qudt.org/vocab/quantitykind/ElectricPotential",
                            "sameAs": "https://qudt.org/vocab/unit/MilliV"
                        }
                    },
                    "quantityKind": "https://qudt.org/vocab/quantitykind/ElectricPotential"
                },
                "onOffRatio": {
                    "quantityKind": "https://qudt.org/vocab/quantitykind/DimensionlessRatio"
                },
                "deviceStructure": "bottom-gate top-contact"
            },
            "otherAspects": {
                "filmStability": true,
                "reproducibility": true
            }
        }
    ]
}

File: results/extracted-data/atomic-layer-deposition/experimental-usecase/version1/IGZO/Extra/gpt-4o/IGZO_CombinationProcess_Moon_2021.json
{
    "processes": [
        {
            "aldSystem": {
                "aldMethod": [
                    {
                        "compound": "InGaZnO",
                        "method": "TALD"
                    }
                ],
                "materialDeposited": "InGaZnO"
            },
            "reactantSelection": {
                "precursor": [
                    {
                        "compound": "InGaZnO",
                        "precursor": "TEIn/In-Ga/DEZn"
                    }
                ],
                "coReactant": [
                    {
                        "compound": "InGaZnO",
                        "coReactant": "O3"
                    }
                ]
            },
            "processParameters": {
                "substrate": "thermally grown SiO2/Si",
                "temperature": {
                    "quantityValue": {
                        "numericValue": 150.0,
                        "unit": {
                            "hasQuantityKind": "https://qudt.org/vocab/quantitykind/Temperature",
                            "sameAs": "https://qudt.org/vocab/unit/DEG_C"
                        }
                    },
                    "quantityKind": "https://qudt.org/vocab/quantitykind/Temperature"
                },
                "thicknessControl": {
                    "saturation": false,
                    "filmThickness": {
                        "quantityValue": {
                            "numericValue": 20.0,
                            "unit": {
                                "hasQuantityKind": "https://qudt.org/vocab/quantitykind/Thickness",
                                "sameAs": "https://qudt.org/vocab/unit/NanoM"
                            }
                        },
                        "quantityKind": "https://qudt.org/vocab/quantitykind/Thickness"
                    }
                },
                "supercycleDesign": {
                    "numberofSubcycles": [
                        {
                            "compound": "InGaZnO",
                            "count": {
                                "quantityValue": {
                                    "numericValue": 2.0,
                                    "unit": {
                                        "hasQuantityKind": "https://qudt.org/vocab/quantitykind/Count",
                                        "sameAs": "https://qudt.org/vocab/unit/UNITLESS"
                                    }
                                },
                                "quantityKind": "https://qudt.org/vocab/quantitykind/Count"
                            }
                        }
                    ],
                    "subcycleSequence": [
                        "TEIn",
                        "In-Ga",
                        "DEZn"
                    ]
                }
            },
            "materialProperties": {
                "electricalProperties": {
                    "mobility": {
                        "quantityValue": {
                            "numericValue": 27.6,
                            "unit": {
                                "hasQuantityKind": "https://qudt.org/vocab/quantitykind/ElectronMobility",
                                "sameAs": "https://qudt.org/vocab/unit/CentiM2-PER-V-SEC"
                            }
                        },
                        "quantityKind": "https://qudt.org/vocab/quantitykind/ElectronMobility"
                    }
                },
                "filmComposition": {
                    "elementalConcentration": {
                        "characterizationMethod": "XPS"
                    },
                    "atomicRatio": {
                        "elements": [
                            "In",
                            "Ga",
                            "Zn"
                        ],
                        "value": "1.4:1:1.6",
                        "characterizationMethod": "XPS"
                    }
                },
                "chemicalComposition": "InGaZnO"
            },
            "deviceProperties": {
                "fieldEffectMobility": {
                    "quantityValue": {
                        "numericValue": 27.6,
                        "unit": {
                            "hasQuantityKind": "https://qudt.org/vocab/quantitykind/Mobility",
                            "sameAs": "https://qudt.org/vocab/unit/CentiM2-PER-V-SEC"
                        }
                    },
                    "quantityKind": "https://qudt.org/vocab/quantitykind/Mobility"
                },
                "subthresholdSwing": {
                    "quantityValue": {
                        "numericValue": 280.0,
                        "unit": {
                            "hasQuantityKind": "https://qudt.org/vocab/quantitykind/ElectricPotential",
                            "sameAs": "https://qudt.org/vocab/unit/MilliV"
                        }
                    },
                    "quantityKind": "https://qudt.org/vocab/quantitykind/ElectricPotential"
                },
                "deviceStructure": "bottom-gate bottom-contact"
            },
            "otherAspects": {
                "filmStability": true,
                "reproducibility": true
            }
        }
    ]
}

File: results/extracted-data/atomic-layer-deposition/experimental-usecase/version1/IGZO/Extra/gpt-4o/IGZO_ContactResEffChanLength_Lee_2022.json
{
    "processes": [
        {
            "aldSystem": {
                "aldMethod": [
                    {
                        "compound": "InGaZnO",
                        "method": "TALD"
                    }
                ],
                "materialDeposited": "InGaZnO"
            },
            "reactantSelection": {
                "precursor": [
                    {
                        "compound": "InGaOx",
                        "precursor": "In-Ga bimetallic precursor"
                    },
                    {
                        "compound": "ZnO",
                        "precursor": "DEZn"
                    }
                ],
                "coReactant": [
                    {
                        "compound": "InGaZnO",
                        "coReactant": "O3"
                    }
                ]
            },
            "processParameters": {
                "substrate": "thermally grown SiO2/Si substrates",
                "temperature": {
                    "quantityValue": {
                        "numericValue": 200.0,
                        "unit": {
                            "hasQuantityKind": "https://qudt.org/vocab/quantitykind/Temperature",
                            "sameAs": "https://qudt.org/vocab/unit/DEG_C"
                        }
                    },
                    "quantityKind": "https://qudt.org/vocab/quantitykind/Temperature"
                }
            },
            "materialProperties": {
                "uniformity": {
                    "variation": {
                        "quantityValue": {
                            "numericValue": 10.0,
                            "unit": {
                                "hasQuantityKind": "https://qudt.org/vocab/quantitykind/DimensionlessRatio",
                                "sameAs": "https://qudt.org/vocab/unit/PERCENT"
                            }
                        },
                        "quantityKind": "https://qudt.org/vocab/quantitykind/DimensionlessRatio"
                    }
                },
                "filmComposition": {
                    "elementalConcentration": {
                        "characterizationMethod": "XPS Depth Profile Analysis"
                    },
                    "atomicRatio": {
                        "elements": [
                            "In",
                            "Ga",
                            "Zn"
                        ],
                        "value": "1.0:2.8:5.4",
                        "characterizationMethod": "XPS Depth Profile Analysis"
                    }
                },
                "chemicalComposition": "InGaZnO"
            },
            "deviceProperties": {
                "fieldEffectMobility": {
                    "quantityValue": {
                        "numericValue": 36.9,
                        "unit": {
                            "hasQuantityKind": "https://qudt.org/vocab/quantitykind/Mobility",
                            "sameAs": "https://qudt.org/vocab/unit/CentiM2-PER-V-SEC"
                        }
                    },
                    "quantityKind": "https://qudt.org/vocab/quantitykind/Mobility"
                },
                "thresholdVoltage": {
                    "quantityValue": {
                        "numericValue": -2.51,
                        "unit": {
                            "hasQuantityKind": "https://qudt.org/vocab/quantitykind/Voltage",
                            "sameAs": "https://qudt.org/vocab/unit/V"
                        }
                    },
                    "quantityKind": "https://qudt.org/vocab/quantitykind/Voltage"
                },
                "subthresholdSwing": {
                    "quantityValue": {
                        "numericValue": 0.2,
                        "unit": {
                            "hasQuantityKind": "https://qudt.org/vocab/quantitykind/ElectricPotential",
                            "sameAs": "https://qudt.org/vocab/unit/MilliV"
                        }
                    },
                    "quantityKind": "https://qudt.org/vocab/quantitykind/ElectricPotential"
                },
                "deviceStructure": "top-gate bottom-contact"
            },
            "otherAspects": {
                "filmStability": true,
                "reproducibility": true
            }
        },
        {
            "aldSystem": {
                "aldMethod": [
                    {
                        "compound": "InGaZnO",
                        "method": "TALD"
                    }
                ],
                "materialDeposited": "InGaZnO"
            },
            "reactantSelection": {
                "precursor": [
                    {
                        "compound": "InGaOx",
                        "precursor": "In-Ga bimetallic precursor"
                    },
                    {
                        "compound": "ZnO",
                        "precursor": "DEZn"
                    }
                ],
                "coReactant": [
                    {
                        "compound": "InGaZnO",
                        "coReactant": "O3"
                    }
                ]
            },
            "processParameters": {
                "substrate": "thermally grown SiO2/Si substrates",
                "temperature": {
                    "quantityValue": {
                        "numericValue": 200.0,
                        "unit": {
                            "hasQuantityKind": "https://qudt.org/vocab/quantitykind/Temperature",
                            "sameAs": "https://qudt.org/vocab/unit/DEG_C"
                        }
                    },
                    "quantityKind": "https://qudt.org/vocab/quantitykind/Temperature"
                }
            },
            "materialProperties": {
                "uniformity": {
                    "variation": {
                        "quantityValue": {
                            "numericValue": 10.0,
                            "unit": {
                                "hasQuantityKind": "https://qudt.org/vocab/quantitykind/DimensionlessRatio",
                                "sameAs": "https://qudt.org/vocab/unit/PERCENT"
                            }
                        },
                        "quantityKind": "https://qudt.org/vocab/quantitykind/DimensionlessRatio"
                    }
                },
                "filmComposition": {
                    "elementalConcentration": {
                        "characterizationMethod": "XPS Depth Profile Analysis"
                    },
                    "atomicRatio": {
                        "elements": [
                            "In",
                            "Ga",
                            "Zn"
                        ],
                        "value": "1.0:1.1:2.3",
                        "characterizationMethod": "XPS Depth Profile Analysis"
                    }
                },
                "chemicalComposition": "InGaZnO"
            },
            "deviceProperties": {
                "fieldEffectMobility": {
                    "quantityValue": {
                        "numericValue": 30.7,
                        "unit": {
                            "hasQuantityKind": "https://qudt.org/vocab/quantitykind/Mobility",
                            "sameAs": "https://qudt.org/vocab/unit/CentiM2-PER-V-SEC"
                        }
                    },
                    "quantityKind": "https://qudt.org/vocab/quantitykind/Mobility"
                },
                "thresholdVoltage": {
                    "quantityValue": {
                        "numericValue": 0.97,
                        "unit": {
                            "hasQuantityKind": "https://qudt.org/vocab/quantitykind/Voltage",
                            "sameAs": "https://qudt.org/vocab/unit/V"
                        }
                    },
                    "quantityKind": "https://qudt.org/vocab/quantitykind/Voltage"
                },
                "subthresholdSwing": {
                    "quantityValue": {
                        "numericValue": 0.21,
                        "unit": {
                            "hasQuantityKind": "https://qudt.org/vocab/quantitykind/ElectricPotential",
                            "sameAs": "https://qudt.org/vocab/unit/MilliV"
                        }
                    },
                    "quantityKind": "https://qudt.org/vocab/quantitykind/ElectricPotential"
                },
                "deviceStructure": "top-gate bottom-contact"
            },
            "otherAspects": {
                "filmStability": true,
                "reproducibility": true
            }
        },
        {
            "aldSystem": {
                "aldMethod": [
                    {
                        "compound": "InGaZnO",
                        "method": "TALD"
                    }
                ],
                "materialDeposited": "InGaZnO"
            },
            "reactantSelection": {
                "precursor": [
                    {
                        "compound": "InGaOx",
                        "precursor": "In-Ga bimetallic precursor"
                    },
                    {
                        "compound": "ZnO",
                        "precursor": "DEZn"
                    }
                ],
                "coReactant": [
                    {
                        "compound": "InGaZnO",
                        "coReactant": "O3"
                    }
                ]
            },
            "processParameters": {
                "substrate": "thermally grown SiO2/Si substrates",
                "temperature": {
                    "quantityValue": {
                        "numericValue": 200.0,
                        "unit": {
                            "hasQuantityKind": "https://qudt.org/vocab/quantitykind/Temperature",
                            "sameAs": "https://qudt.org/vocab/unit/DEG_C"
                        }
                    },
                    "quantityKind": "https://qudt.org/vocab/quantitykind/Temperature"
                }
            },
            "materialProperties": {
                "uniformity": {
                    "variation": {
                        "quantityValue": {
                            "numericValue": 10.0,
                            "unit": {
                                "hasQuantityKind": "https://qudt.org/vocab/quantitykind/DimensionlessRatio",
                                "sameAs": "https://qudt.org/vocab/unit/PERCENT"
                            }
                        },
                        "quantityKind": "https://qudt.org/vocab/quantitykind/DimensionlessRatio"
                    }
                },
                "filmComposition": {
                    "elementalConcentration": {
                        "characterizationMethod": "XPS Depth Profile Analysis"
                    },
                    "atomicRatio": {
                        "elements": [
                            "In",
                            "Ga",
                            "Zn"
                        ],
                        "value": "1.0:0.7:1.5",
                        "characterizationMethod": "XPS Depth Profile Analysis"
                    }
                },
                "chemicalComposition": "InGaZnO"
            },
            "deviceProperties": {
                "fieldEffectMobility": {
                    "quantityValue": {
                        "numericValue": 20.1,
                        "unit": {
                            "hasQuantityKind": "https://qudt.org/vocab/quantitykind/Mobility",
                            "sameAs": "https://qudt.org/vocab/unit/CentiM2-PER-V-SEC"
                        }
                    },
                    "quantityKind": "https://qudt.org/vocab/quantitykind/Mobility"
                },
                "thresholdVoltage": {
                    "quantityValue": {
                        "numericValue": 1.75,
                        "unit": {
                            "hasQuantityKind": "https://qudt.org/vocab/quantitykind/Voltage",
                            "sameAs": "https://qudt.org/vocab/unit/V"
                        }
                    },
                    "quantityKind": "https://qudt.org/vocab/quantitykind/Voltage"
                },
                "subthresholdSwing": {
                    "quantityValue": {
                        "numericValue": 0.62,
                        "unit": {
                            "hasQuantityKind": "https://qudt.org/vocab/quantitykind/ElectricPotential",
                            "sameAs": "https://qudt.org/vocab/unit/MilliV"
                        }
                    },
                    "quantityKind": "https://qudt.org/vocab/quantitykind/ElectricPotential"
                },
                "deviceStructure": "top-gate bottom-contact"
            },
            "otherAspects": {
                "filmStability": true,
                "reproducibility": true
            }
        }
    ]
}

File: results/extracted-data/atomic-layer-deposition/experimental-usecase/version1/IGZO/Extra/gpt-4o/IGZO_ContactResistivity_Jeong_2024.json
{
    "processes": [
        {
            "aldSystem": {
                "aldMethod": [
                    {
                        "compound": "IGZO",
                        "method": "PEALD"
                    },
                    {
                        "compound": "AZO",
                        "method": "TALD"
                    }
                ],
                "materialDeposited": "IGZO"
            },
            "reactantSelection": {
                "precursor": [
                    {
                        "compound": "In",
                        "precursor": "dimethylbutylamino(trimethylindium)"
                    },
                    {
                        "compound": "Ga",
                        "precursor": "trimethylgallium"
                    },
                    {
                        "compound": "Zn",
                        "precursor": "diethylzinc (DEZ)"
                    },
                    {
                        "compound": "O",
                        "precursor": "O2 plasma"
                    },
                    {
                        "compound": "Al",
                        "precursor": "trimethylaluminum"
                    }
                ],
                "coReactant": [
                    {
                        "compound": "Zn",
                        "coReactant": "O3"
                    }
                ]
            },
            "processParameters": {
                "plasmaPower": {
                    "quantityKind": "https://qudt.org/vocab/quantitykind/Power"
                },
                "substrate": "100-nm-thick SiO2/Si substrates",
                "temperature": {
                    "quantityValue": {
                        "numericValue": 150.0,
                        "unit": {
                            "hasQuantityKind": "https://qudt.org/vocab/quantitykind/Temperature",
                            "sameAs": "https://qudt.org/vocab/unit/DEG_C"
                        }
                    },
                    "quantityKind": "https://qudt.org/vocab/quantitykind/Temperature"
                },
                "pressure": {
                    "quantityKind": "https://qudt.org/vocab/quantitykind/ForcePerArea"
                },
                "thicknessControl": {
                    "saturation": false,
                    "nucleationPeriod": {
                        "quantityKind": "https://qudt.org/vocab/quantitykind/Count"
                    },
                    "filmThickness": {
                        "quantityValue": {
                            "numericValue": 15.0,
                            "unit": {
                                "hasQuantityKind": "https://qudt.org/vocab/quantitykind/Thickness",
                                "sameAs": "https://qudt.org/vocab/unit/NanoM"
                            }
                        },
                        "quantityKind": "https://qudt.org/vocab/quantitykind/Thickness"
                    }
                }
            },
            "materialProperties": {
                "electricalProperties": {
                    "carrierDensity": {
                        "quantityValue": {
                            "numericValue": 1.9e+18,
                            "unit": {
                                "hasQuantityKind": "https://qudt.org/vocab/quantitykind/ElectricChargeVolumeDensity",
                                "sameAs": "https://qudt.org/vocab/unit/PER-M3"
                            }
                        },
                        "quantityKind": "https://qudt.org/vocab/quantitykind/ElectricChargeVolumeDensity"
                    },
                    "mobility": {
                        "quantityValue": {
                            "numericValue": 45.3,
                            "unit": {
                                "hasQuantityKind": "https://qudt.org/vocab/quantitykind/ElectronMobility",
                                "sameAs": "https://qudt.org/vocab/unit/CentiM2-PER-V-SEC"
                            }
                        },
                        "quantityKind": "https://qudt.org/vocab/quantitykind/ElectronMobility"
                    }
                },
                "uniformity": {
                    "variation": {
                        "quantityKind": "https://qudt.org/vocab/quantitykind/DimensionlessRatio"
                    }
                },
                "conformality": {
                    "aspectRatio": {
                        "quantityKind": "https://qudt.org/vocab/quantitykind/DimensionlessRatio"
                    }
                },
                "filmComposition": {
                    "elementalConcentration": {
                        "values": {
                            "quantityKind": "https://qudt.org/vocab/quantitykind/DimensionlessRatio"
                        }
                    },
                    "atomicRatio": {
                        "elements": [
                            "In",
                            "Ga",
                            "Zn"
                        ],
                        "value": "5:1:3"
                    }
                },
                "chemicalComposition": "InGaZnO",
                "crystallinity": {
                    "phase": "amorphous"
                },
                "roughness": {
                    "value": {
                        "quantityKind": "https://qudt.org/vocab/quantitykind/Length"
                    }
                },
                "filmDensity": {
                    "value": {
                        "quantityKind": "https://qudt.org/vocab/quantitykind/MassDensity"
                    }
                }
            },
            "deviceProperties": {
                "fieldEffectMobility": {
                    "quantityValue": {
                        "numericValue": 45.3,
                        "unit": {
                            "hasQuantityKind": "https://qudt.org/vocab/quantitykind/Mobility",
                            "sameAs": "https://qudt.org/vocab/unit/CentiM2-PER-V-SEC"
                        }
                    },
                    "quantityKind": "https://qudt.org/vocab/quantitykind/Mobility"
                },
                "thresholdVoltage": {
                    "quantityValue": {
                        "numericValue": -0.5,
                        "unit": {
                            "hasQuantityKind": "https://qudt.org/vocab/quantitykind/Voltage",
                            "sameAs": "https://qudt.org/vocab/unit/V"
                        }
                    },
                    "quantityKind": "https://qudt.org/vocab/quantitykind/Voltage"
                },
                "subthresholdSwing": {
                    "quantityValue": {
                        "numericValue": 0.1,
                        "unit": {
                            "hasQuantityKind": "https://qudt.org/vocab/quantitykind/ElectricPotential",
                            "sameAs": "https://qudt.org/vocab/unit/MilliV"
                        }
                    },
                    "quantityKind": "https://qudt.org/vocab/quantitykind/ElectricPotential"
                },
                "onOffRatio": {
                    "quantityKind": "https://qudt.org/vocab/quantitykind/DimensionlessRatio"
                },
                "deviceStructure": "bottom-gate top-contact"
            }
        }
    ]
}
