Repository: sciknoworg/scikgextract

# 📋 Overview

SciKGExtract is an agentic framework for extracting structured scientific knowledge from research papers using Large Language Models (LLMs). Given a target domain described by a semantic schema, the system orchestrates a multi-stage LangGraph workflow that extracts, validates, normalizes, and iteratively refines structured JSON from scientific text.

The framework is domain-agnostic and has been applied to both **materials science** (Atomic Layer Deposition, PolyIE and PcMSP) and **biomedical NLP** benchmarks (BC5CDR and BioRED).

File: results/extracted-data/atomic-layer-deposition/experimental-usecase/version1/IGZO/Extra/gpt-4o/IGZO_CurrentBoosting_Oh_2024.json
{
    "processes": [
        {
            "aldSystem": {
                "aldMethod": [
                    {
                        "compound": "InGaZnO",
                        "method": "TALD"
                    },
                    {
                        "compound": "Al2O3",
                        "method": "TALD"
                    }
                ],
                "materialDeposited": "InGaZnO"
            },
            "reactantSelection": {
                "precursor": [
                    {
                        "compound": "InGaZnO",
                        "precursor": "Triethylindium, In-Ga bimetallic, diethylzinc"
                    },
                    {
                        "compound": "Al2O3",
                        "precursor": "Trimethylaluminum"
                    }
                ],
                "coReactant": [
                    {
                        "compound": "InGaZnO",
                        "coReactant": "Ozone"
                    },
                    {
                        "compound": "Al2O3",
                        "coReactant": "Water"
                    }
                ]
            },
            "processParameters": {
                "substrate": "SiO2/Si substrate",
                "temperature": {
                    "quantityValue": {
                        "numericValue": 200.0,
                        "unit": {
                            "hasQuantityKind": "https://qudt.org/vocab/quantitykind/Temperature",
                            "sameAs": "https://qudt.org/vocab/unit/DEG_C"
                        }
                    },
                    "quantityKind": "https://qudt.org/vocab/quantitykind/Temperature"
                },
                "thicknessControl": {
                    "saturation": false,
                    "filmThickness": {
                        "quantityValue": {
                            "numericValue": 5.0,
                            "unit": {
                                "hasQuantityKind": "https://qudt.org/vocab/quantitykind/Thickness",
                                "sameAs": "https://qudt.org/vocab/unit/NanoM"
                            }
                        },
                        "quantityKind": "https://qudt.org/vocab/quantitykind/Thickness"
                    }
                }
            },
            "materialProperties": {
                "filmComposition": {
                    "atomicRatio": {
                        "elements": [
                            "In",
                            "Ga",
                            "Zn"
                        ],
                        "value": "0.71:1:1"
                    }
                },
                "chemicalComposition": "InGaZnO"
            },
            "deviceProperties": {
                "thresholdVoltage": {
                    "quantityValue": {
                        "numericValue": -1.1,
                        "unit": {
                            "hasQuantityKind": "https://qudt.org/vocab/quantitykind/Voltage",
                            "sameAs": "https://qudt.org/vocab/unit/V"
                        }
                    },
                    "quantityKind": "https://qudt.org/vocab/quantitykind/Voltage"
                },
                "subthresholdSwing": {
                    "quantityValue": {
                        "numericValue": 231.6,
                        "unit": {
                            "hasQuantityKind": "https://qudt.org/vocab/quantitykind/ElectricPotential",
                            "sameAs": "https://qudt.org/vocab/unit/MilliV"
                        }
                    },
                    "quantityKind": "https://qudt.org/vocab/quantitykind/ElectricPotential"
                },
                "deviceStructure": "top-gate-bottom-contact"
            }
        }
    ]
}

File: results/extracted-data/atomic-layer-deposition/experimental-usecase/version1/IGZO/Extra/gpt-4o/IGZO_DRAMBitCell_Chen_2023.json
{
    "processes": [
        {
            "aldSystem": {
                "aldMethod": [
                    {
                        "compound": "InOx",
                        "method": "PEALD"
                    },
                    {
                        "compound": "GaOx",
                        "method": "PEALD"
                    },
                    {
                        "compound": "ZnO",
                        "method": "PEALD"
                    }
                ],
                "materialDeposited": "InGaZnO"
            },
            "reactantSelection": {
                "precursor": [
                    {
                        "compound": "InOx",
                        "precursor": "In precursor"
                    },
                    {
                        "compound": "GaOx",
                        "precursor": "Ga precursor"
                    },
                    {
                        "compound": "ZnO",
                        "precursor": "Zn precursor"
                    }
                ],
                "coReactant": [
                    {
                        "compound": "InOx",
                        "coReactant": "O2"
                    },
                    {
                        "compound": "GaOx",
                        "coReactant": "O2"
                    },
                    {
                        "compound": "ZnO",
                        "coReactant": "O2"
                    }
                ]
            },
            "processParameters": {
                "temperature": {
                    "quantityKind": "https://qudt.org/vocab/quantitykind/Temperature"
                },
                "pressure": {
                    "quantityKind": "https://qudt.org/vocab/quantitykind/ForcePerArea"
                }
            },
            "materialProperties": {
                "uniformity": {
                    "variation": {
                        "quantityKind": "https://qudt.org/vocab/quantitykind/DimensionlessRatio"
                    }
                },
                "conformality": {
                    "aspectRatio": {
                        "quantityKind": "https://qudt.org/vocab/quantitykind/DimensionlessRatio"
                    }
                },
                "filmComposition": {
                    "elementalConcentration": {
                        "values": {
                            "quantityKind": "https://qudt.org/vocab/quantitykind/DimensionlessRatio"
                        }
                    },
                    "atomicRatio": {
                        "elements": [
                            "In",
                            "Ga",
                            "Zn"
                        ]
                    }
                },
                "chemicalComposition": "InGaZnO",
                "roughness": {
                    "value": {
                        "quantityKind": "https://qudt.org/vocab/quantitykind/Length"
                    }
                },
                "filmDensity": {
                    "value": {
                        "quantityKind": "https://qudt.org/vocab/quantitykind/MassDensity"
                    }
                }
            }
        }
    ]
}

File: results/extracted-data/atomic-layer-deposition/experimental-usecase/version1/IGZO/Extra/gpt-4o/IGZO_DRAMIGZO_Chen_2024.json
{
    "processes": [
        {
            "aldSystem": {
                "aldMethod": [
                    {
                        "compound": "In2O3",
                        "method": "TALD"
                    },
                    {
                        "compound": "Ga2O3",
                        "method": "TALD"
                    },
                    {
                        "compound": "ZnO",
                        "method": "TALD"
                    }
                ],
                "materialDeposited": "InGaZnO"
            },
            "reactantSelection": {
                "precursor": [
                    {
                        "compound": "In2O3",
                        "precursor": "(3-dimethylamimopropryl)-dimethyl indium (DADI)"
                    },
                    {
                        "compound": "Ga2O3",
                        "precursor": "trimethylgallium (TMGa)"
                    },
                    {
                        "compound": "ZnO",
                        "precursor": "diethylzinc (DEZn)"
                    }
                ],
                "coReactant": [
                    {
                        "compound": "In2O3",
                        "coReactant": "Ozone"
                    },
                    {
                        "compound": "Ga2O3",
                        "coReactant": "Ozone"
                    },
                    {
                        "compound": "ZnO",
                        "coReactant": "Ozone"
                    }
                ],
                "purgingGas": "N2"
            },
            "processParameters": {
                "temperature": {
                    "quantityValue": {
                        "numericValue": 250.0,
                        "unit": {
                            "hasQuantityKind": "https://qudt.org/vocab/quantitykind/Temperature",
                            "sameAs": "https://qudt.org/vocab/unit/DEG_C"
                        }
                    },
                    "quantityKind": "https://qudt.org/vocab/quantitykind/Temperature"
                },
                "thicknessControl": {
                    "growthPerCycle": {
                        "values": [
                            {
                                "compound": "In2O3",
                                "value": {
                                    "quantityValue": {
                                        "numericValue": 0.09,
                                        "unit": {
                                            "hasQuantityKind": "https://qudt.org/vocab/quantitykind/Length",
                                            "sameAs": "https://qudt.org/vocab/unit/ANGSTROM"
                                        }
                                    },
                                    "quantityKind": "https://qudt.org/vocab/quantitykind/Length"
                                }
                            },
                            {
                                "compound": "Ga2O3",
                                "value": {
                                    "quantityValue": {
                                        "numericValue": 0.04,
                                        "unit": {
                                            "hasQuantityKind": "https://qudt.org/vocab/quantitykind/Length",
                                            "sameAs": "https://qudt.org/vocab/unit/ANGSTROM"
                                        }
                                    },
                                    "quantityKind": "https://qudt.org/vocab/quantitykind/Length"
                                }
                            },
                            {
                                "compound": "ZnO",
                                "value": {
                                    "quantityValue": {
                                        "numericValue": 0.15,
                                        "unit": {
                                            "hasQuantityKind": "https://qudt.org/vocab/quantitykind/Length",
                                            "sameAs": "https://qudt.org/vocab/unit/ANGSTROM"
                                        }
                                    },
                                    "quantityKind": "https://qudt.org/vocab/quantitykind/Length"
                                }
                            }
                        ]
                    },
                    "saturation": false
                },
                "supercycleDesign": {
                    "numberofSubcycles": [
                        {
                            "compound": "In2O3",
                            "count": {
                                "quantityValue": {
                                    "numericValue": 3.0,
                                    "unit": {
                                        "hasQuantityKind": "https://qudt.org/vocab/quantitykind/Count",
                                        "sameAs": "https://qudt.org/vocab/unit/UNITLESS"
                                    }
                                },
                                "quantityKind": "https://qudt.org/vocab/quantitykind/Count"
                            }
                        },
                        {
                            "compound": "Ga2O3",
                            "count": {
                                "quantityValue": {
                                    "numericValue": 1.0,
                                    "unit": {
                                        "hasQuantityKind": "https://qudt.org/vocab/quantitykind/Count",
                                        "sameAs": "https://qudt.org/vocab/unit/UNITLESS"
                                    }
                                },
                                "quantityKind": "https://qudt.org/vocab/quantitykind/Count"
                            }
                        },
                        {
                            "compound": "ZnO",
                            "count": {
                                "quantityValue": {
                                    "numericValue": 1.0,
                                    "unit": {
                                        "hasQuantityKind": "https://qudt.org/vocab/quantitykind/Count",
                                        "sameAs": "https://qudt.org/vocab/unit/UNITLESS"
                                    }
                                },
                                "quantityKind": "https://qudt.org/vocab/quantitykind/Count"
                            }
                        }
                    ],
                    "subcycleSequence": [
                        "In2O3",
                        "Ga2O3",
                        "ZnO"
                    ]
                }
            },
            "materialProperties": {
                "electricalProperties": {
                    "resistivity": {
                        "quantityKind": "https://qudt.org/vocab/quantitykind/ElectricResistivity"
                    },
                    "carrierDensity": {
                        "quantityValue": {
                            "numericValue": 3.1e+20,
                            "unit": {
                                "hasQuantityKind": "https://qudt.org/vocab/quantitykind/ElectricChargeVolumeDensity",
                                "sameAs": "https://qudt.org/vocab/unit/PER-M3"
                            }
                        },
                        "quantityKind": "https://qudt.org/vocab/quantitykind/ElectricChargeVolumeDensity"
                    },
                    "mobility": {
                        "quantityValue": {
                            "numericValue": 19.4,
                            "unit": {
                                "hasQuantityKind": "https://qudt.org/vocab/quantitykind/ElectronMobility",
                                "sameAs": "https://qudt.org/vocab/unit/CentiM2-PER-V-SEC"
                            }
                        },
                        "quantityKind": "https://qudt.org/vocab/quantitykind/ElectronMobility"
                    },
                    "characterizationMethod": "Hall measurements"
                },
                "filmComposition": {
                    "elementalConcentration": {
                        "values": {
                            "quantityValue": {
                                "numericValue": 18.23,
                                "unit": {
                                    "hasQuantityKind": "https://qudt.org/vocab/quantitykind/DimensionlessRatio",
                                    "sameAs": "https://qudt.org/vocab/unit/PERCENT"
                                }
                            },
                            "quantityKind": "https://qudt.org/vocab/quantitykind/DimensionlessRatio"
                        },
                        "characterizationMethod": "XPS"
                    },
                    "atomicRatio": {
                        "elements": [
                            "In",
                            "Ga",
                            "Zn"
                        ],
                        "value": "1.36:1.0:1.3",
                        "characterizationMethod": "XPS"
                    }
                },
                "chemicalComposition": "InGaZnO"
            },
            "deviceProperties": {
                "fieldEffectMobility": {
                    "quantityValue": {
                        "numericValue": 0.003,
                        "unit": {
                            "hasQuantityKind": "https://qudt.org/vocab/quantitykind/Mobility",
                            "sameAs": "https://qudt.org/vocab/unit/CentiM2-PER-V-SEC"
                        }
                    },
                    "quantityKind": "https://qudt.org/vocab/quantitykind/Mobility"
                },
                "thresholdVoltage": {
                    "quantityValue": {
                        "numericValue": -0.5,
                        "unit": {
                            "hasQuantityKind": "https://qudt.org/vocab/quantitykind/Voltage",
                            "sameAs": "https://qudt.org/vocab/unit/V"
                        }
                    },
                    "quantityKind": "https://qudt.org/vocab/quantitykind/Voltage"
                },
                "deviceStructure": "vertical channel-all-around (CAA)"
            }
        },
        {
            "aldSystem": {
                "aldMethod": [
                    {
                        "compound": "In2O3",
                        "method": "TALD"
                    },
                    {
                        "compound": "Ga2O3",
                        "method": "TALD"
                    },
                    {
                        "compound": "ZnO",
                        "method": "TALD"
                    }
                ],
                "materialDeposited": "InGaZnO"
            },
            "reactantSelection": {
                "precursor": [
                    {
                        "compound": "In2O3",
                        "precursor": "(3-dimethylamimopropryl)-dimethyl indium (DADI)"
                    },
                    {
                        "compound": "Ga2O3",
                        "precursor": "trimethylgallium (TMGa)"
                    },
                    {
                        "compound": "ZnO",
                        "precursor": "diethylzinc (DEZn)"
                    }
                ],
                "coReactant": [
                    {
                        "compound": "In2O3",
                        "coReactant": "Ozone"
                    },
                    {
                        "compound": "Ga2O3",
                        "coReactant": "Ozone"
                    },
                    {
                        "compound": "ZnO",
                        "coReactant": "Ozone"
                    }
                ],
                "purgingGas": "N2"
            },
            "processParameters": {
                "temperature": {
                    "quantityValue": {
                        "numericValue": 250.0,
                        "unit": {
                            "hasQuantityKind": "https://qudt.org/vocab/quantitykind/Temperature",
                            "sameAs": "https://qudt.org/vocab/unit/DEG_C"
                        }
                    },
                    "quantityKind": "https://qudt.org/vocab/quantitykind/Temperature"
                },
                "thicknessControl": {
                    "growthPerCycle": {
                        "values": [
                            {
                                "compound": "In2O3",
                                "value": {
                                    "quantityValue": {
                                        "numericValue": 0.09,
                                        "unit": {
                                            "hasQuantityKind": "https://qudt.org/vocab/quantitykind/Length",
                                            "sameAs": "https://qudt.org/vocab/unit/ANGSTROM"
                                        }
                                    },
                                    "quantityKind": "https://qudt.org/vocab/quantitykind/Length"
                                }
                            },
                            {
                                "compound": "Ga2O3",
                                "value": {
                                    "quantityValue": {
                                        "numericValue": 0.04,
                                        "unit": {
                                            "hasQuantityKind": "https://qudt.org/vocab/quantitykind/Length",
                                            "sameAs": "https://qudt.org/vocab/unit/ANGSTROM"
                                        }
                                    },
                                    "quantityKind": "https://qudt.org/vocab/quantitykind/Length"
                                }
                            },
                            {
                                "compound": "ZnO",
                                "value": {
                                    "quantityValue": {
                                        "numericValue": 0.15,
                                        "unit": {
                                            "hasQuantityKind": "https://qudt.org/vocab/quantitykind/Length",
                                            "sameAs": "https://qudt.org/vocab/unit/ANGSTROM"
                                        }
                                    },
                                    "quantityKind": "https://qudt.org/vocab/quantitykind/Length"
                                }
                            }
                        ]
                    },
                    "saturation": false
                },
                "supercycleDesign": {
                    "numberofSubcycles": [
                        {
                            "compound": "In2O3",
                            "count": {
                                "quantityValue": {
                                    "numericValue": 6.0,
                                    "unit": {
                                        "hasQuantityKind": "https://qudt.org/vocab/quantitykind/Count",
                                        "sameAs": "https://qudt.org/vocab/unit/UNITLESS"
                                    }
                                },
                                "quantityKind": "https://qudt.org/vocab/quantitykind/Count"
                            }
                        },
                        {
                            "compound": "Ga2O3",
                            "count": {
                                "quantityValue": {
                                    "numericValue": 1.0,
                                    "unit": {
                                        "hasQuantityKind": "https://qudt.org/vocab/quantitykind/Count",
                                        "sameAs": "https://qudt.org/vocab/unit/UNITLESS"
                                    }
                                },
                                "quantityKind": "https://qudt.org/vocab/quantitykind/Count"
                            }
                        },
                        {
                            "compound": "ZnO",
                            "count": {
                                "quantityValue": {
                                    "numericValue": 1.0,
                                    "unit": {
                                        "hasQuantityKind": "https://qudt.org/vocab/quantitykind/Count",
                                        "sameAs": "https://qudt.org/vocab/unit/UNITLESS"
                                    }
                                },
                                "quantityKind": "https://qudt.org/vocab/quantitykind/Count"
                            }
                        }
                    ],
                    "subcycleSequence": [
                        "In2O3",
                        "Ga2O3",
                        "ZnO"
                    ]
                }
            },
            "materialProperties": {
                "electricalProperties": {
                    "resistivity": {
                        "quantityKind": "https://qudt.org/vocab/quantitykind/ElectricResistivity"
                    },
                    "carrierDensity": {
                        "quantityValue": {
                            "numericValue": 5.6e+20,
                            "unit": {
                                "hasQuantityKind": "https://qudt.org/vocab/quantitykind/ElectricChargeVolumeDensity",
                                "sameAs": "https://qudt.org/vocab/unit/PER-M3"
                            }
                        },
                        "quantityKind": "https://qudt.org/vocab/quantitykind/ElectricChargeVolumeDensity"
                    },
                    "mobility": {
                        "quantityValue": {
                            "numericValue": 33.2,
                            "unit": {
                                "hasQuantityKind": "https://qudt.org/vocab/quantitykind/ElectronMobility",
                                "sameAs": "https://qudt.org/vocab/unit/CentiM2-PER-V-SEC"
                            }
                        },
                        "quantityKind": "https://qudt.org/vocab/quantitykind/ElectronMobility"
                    },
                    "characterizationMethod": "Hall measurements"
                },
                "filmComposition": {
                    "elementalConcentration": {
                        "values": {
                            "quantityValue": {
                                "numericValue": 24.35,
                                "unit": {
                                    "hasQuantityKind": "https://qudt.org/vocab/quantitykind/DimensionlessRatio",
                                    "sameAs": "https://qudt.org/vocab/unit/PERCENT"
                                }
                            },
                            "quantityKind": "https://qudt.org/vocab/quantitykind/DimensionlessRatio"
                        },
                        "characterizationMethod": "XPS"
                    },
                    "atomicRatio": {
                        "elements": [
                            "In",
                            "Ga",
                            "Zn"
                        ],
                        "value": "2.55:1.0:1.39",
                        "characterizationMethod": "XPS"
                    }
                },
                "chemicalComposition": "InGaZnO"
            },
            "deviceProperties": {
                "fieldEffectMobility": {
                    "quantityValue": {
                        "numericValue": 0.009,
                        "unit": {
                            "hasQuantityKind": "https://qudt.org/vocab/quantitykind/Mobility",
                            "sameAs": "https://qudt.org/vocab/unit/CentiM2-PER-V-SEC"
                        }
                    },
                    "quantityKind": "https://qudt.org/vocab/quantitykind/Mobility"
                },
                "thresholdVoltage": {
                    "quantityValue": {
                        "numericValue": -2.0,
                        "unit": {
                            "hasQuantityKind": "https://qudt.org/vocab/quantitykind/Voltage",
                            "sameAs": "https://qudt.org/vocab/unit/V"
                        }
                    },
                    "quantityKind": "https://qudt.org/vocab/quantitykind/Voltage"
                },
                "deviceStructure": "vertical channel-all-around (CAA)"
            }
        }
    ]
}

File: results/extracted-data/atomic-layer-deposition/experimental-usecase/version1/IGZO/Extra/gpt-4o/IGZO_DualGate_Zheng_2025.json
{
    "processes": [
        {
            "aldSystem": {
                "aldMethod": [
                    {
                        "compound": "HfO2",
                        "method": "TALD"
                    },
                    {
                        "compound": "InGaZnO",
                        "method": "TALD"
                    },
                    {
                        "compound": "Al2O3",
                        "method": "TALD"
                    }
                ],
                "materialDeposited": "InGaZnO"
            },
            "reactantSelection": {
                "precursor": [
                    {
                        "compound": "HfO2",
                        "precursor": "Tetrakis(ethylmethylamino)hafnium (TEMAH)"
                    },
                    {
                        "compound": "InGaZnO",
                        "precursor": "Trimethylindium (TMIn), Trimethylgallium (TMGa), Diethylzinc (DEZn)"
                    },
                    {
                        "compound": "Al2O3",
                        "precursor": "Trimethylaluminum (TMA)"
                    }
                ],
                "coReactant": [
                    {
                        "compound": "HfO2",
                        "coReactant": "O3"
                    },
                    {
                        "compound": "InGaZnO",
                        "coReactant": "O3"
                    },
                    {
                        "compound": "Al2O3",
                        "coReactant": "O3, H2O"
                    }
                ],
                "purgingGas": "N2"
            },
            "processParameters": {
                "substrate": "p-doped silicon wafer",
                "temperature": {
                    "quantityValue": {
                        "numericValue": 250.0,
                        "unit": {
                            "hasQuantityKind": "https://qudt.org/vocab/quantitykind/Temperature",
                            "sameAs": "https://qudt.org/vocab/unit/DEG_C"
                        }
                    },
                    "quantityKind": "https://qudt.org/vocab/quantitykind/Temperature"
                },
                "thicknessControl": {
                    "saturation": false,
                    "nucleationPeriod": {
                        "quantityValue": {
                            "numericValue": 12.0,
                            "unit": {
                                "hasQuantityKind": "https://qudt.org/vocab/quantitykind/Count",
                                "sameAs": "https://qudt.org/vocab/unit/UNITLESS"
                            }
                        },
                        "quantityKind": "https://qudt.org/vocab/quantitykind/Count"
                    },
                    "filmThickness": {
                        "quantityValue": {
                            "numericValue": 4.2,
                            "unit": {
                                "hasQuantityKind": "https://qudt.org/vocab/quantitykind/Thickness",
                                "sameAs": "https://qudt.org/vocab/unit/NanoM"
                            }
                        },
                        "quantityKind": "https://qudt.org/vocab/quantitykind/Thickness"
                    }
                }
            },
            "materialProperties": {
                "electricalProperties": {
                    "mobility": {
                        "quantityValue": {
                            "numericValue": 11.68,
                            "unit": {
                                "hasQuantityKind": "https://qudt.org/vocab/quantitykind/ElectronMobility",
                                "sameAs": "https://qudt.org/vocab/unit/CentiM2-PER-V-SEC"
                            }
                        },
                        "quantityKind": "https://qudt.org/vocab/quantitykind/ElectronMobility"
                    }
                },
                "filmComposition": {
                    "elementalConcentration": {
                        "characterizationMethod": "XPS"
                    },
                    "atomicRatio": {
                        "elements": [
                            "In",
                            "Ga",
                            "Zn"
                        ],
                        "value": "0.24:0.58:0.18",
                        "characterizationMethod": "XPS"
                    }
                },
                "chemicalComposition": "InGaZnO",
                "roughness": {
                    "value": {
                        "quantityValue": {
                            "numericValue": 0.306,
                            "unit": {
                                "hasQuantityKind": "https://qudt.org/vocab/quantitykind/Length",
                                "sameAs": "https://qudt.org/vocab/unit/NanoM"
                            }
                        },
                        "quantityKind": "https://qudt.org/vocab/quantitykind/Length"
                    },
                    "characterizationMethod": "AFM"
                }
            },
            "deviceProperties": {
                "fieldEffectMobility": {
                    "quantityValue": {
                        "numericValue": 11.68,
                        "unit": {
                            "hasQuantityKind": "https://qudt.org/vocab/quantitykind/Mobility",
                            "sameAs": "https://qudt.org/vocab/unit/CentiM2-PER-V-SEC"
                        }
                    },
                    "quantityKind": "https://qudt.org/vocab/quantitykind/Mobility"
                },
                "thresholdVoltage": {
                    "quantityValue": {
                        "numericValue": 1.12,
                        "unit": {
                            "hasQuantityKind": "https://qudt.org/vocab/quantitykind/Voltage",
                            "sameAs": "https://qudt.org/vocab/unit/V"
                        }
                    },
                    "quantityKind": "https://qudt.org/vocab/quantitykind/Voltage"
                },
                "subthresholdSwing": {
                    "quantityValue": {
                        "numericValue": 108.0,
                        "unit": {
                            "hasQuantityKind": "https://qudt.org/vocab/quantitykind/ElectricPotential",
                            "sameAs": "https://qudt.org/vocab/unit/MilliV"
                        }
                    },
                    "quantityKind": "https://qudt.org/vocab/quantitykind/ElectricPotential"
                },
                "onOffRatio": {
                    "quantityValue": {
                        "numericValue": 1000000000.0,
                        "unit": {
                            "hasQuantityKind": "https://qudt.org/vocab/quantitykind/DimensionlessRatio",
                            "sameAs": "https://qudt.org/vocab/unit/UNITLESS"
                        }
                    },
                    "quantityKind": "https://qudt.org/vocab/quantitykind/DimensionlessRatio"
                },
                "deviceStructure": "dual-gate"
            },
            "otherAspects": {
                "filmStability": true,
                "reproducibility": true
            }
        }
    ]
}
