Repository: sciknoworg/scikgextract

# 📋 Overview

SciKGExtract is an agentic framework for extracting structured scientific knowledge from research papers using Large Language Models (LLMs). Given a target domain described by a semantic schema, the system orchestrates a multi-stage LangGraph workflow that extracts, validates, normalizes, and iteratively refines structured JSON from scientific text.

The framework is domain-agnostic and has been applied to both **materials science** (Atomic Layer Deposition, PolyIE and PcMSP) and **biomedical NLP** benchmarks (BC5CDR and BioRED).

File: results/extracted-data/atomic-layer-deposition/experimental-usecase/version1/IGZO/Extra/gpt-4o/IGZO_EffectofOzone_Shen_2025.json
{
    "processes": [
        {
            "aldSystem": {
                "aldMethod": [
                    {
                        "compound": "In2O3",
                        "method": "TALD"
                    },
                    {
                        "compound": "Ga2O3",
                        "method": "TALD"
                    },
                    {
                        "compound": "ZnO",
                        "method": "TALD"
                    }
                ],
                "materialDeposited": "IGZO"
            },
            "reactantSelection": {
                "precursor": [
                    {
                        "compound": "In2O3",
                        "precursor": "[3-(dimethylamino)propyl]-dimethyl indium (DADI)"
                    },
                    {
                        "compound": "Ga2O3",
                        "precursor": "trimethyl gallium (TMGa)"
                    },
                    {
                        "compound": "ZnO",
                        "precursor": "diethyl zinc (DEZn)"
                    }
                ],
                "coReactant": [
                    {
                        "compound": "In2O3",
                        "coReactant": "ozone"
                    },
                    {
                        "compound": "Ga2O3",
                        "coReactant": "ozone"
                    },
                    {
                        "compound": "ZnO",
                        "coReactant": "ozone"
                    }
                ],
                "carrierGas": "Nitrogen",
                "purgingGas": "Nitrogen"
            },
            "processParameters": {
                "substrate": "Si(100) substrates",
                "temperature": {
                    "quantityValue": {
                        "numericValue": 250.0,
                        "unit": {
                            "hasQuantityKind": "https://qudt.org/vocab/quantitykind/Temperature",
                            "sameAs": "https://qudt.org/vocab/unit/DEG_C"
                        }
                    },
                    "quantityKind": "https://qudt.org/vocab/quantitykind/Temperature"
                },
                "thicknessControl": {
                    "saturation": false,
                    "dosingTime": [
                        {
                            "compound": "In2O3",
                            "precursor": {
                                "quantityValue": {
                                    "numericValue": 4.0,
                                    "unit": {
                                        "hasQuantityKind": "https://qudt.org/vocab/quantitykind/Time",
                                        "sameAs": "https://qudt.org/vocab/unit/MilliSEC"
                                    }
                                },
                                "quantityKind": "https://qudt.org/vocab/quantitykind/Time"
                            },
                            "coReactant": {
                                "quantityValue": {
                                    "numericValue": 0.5,
                                    "unit": {
                                        "hasQuantityKind": "https://qudt.org/vocab/quantitykind/Time",
                                        "sameAs": "https://qudt.org/vocab/unit/MilliSEC"
                                    }
                                },
                                "quantityKind": "https://qudt.org/vocab/quantitykind/Time"
                            }
                        },
                        {
                            "compound": "Ga2O3",
                            "precursor": {
                                "quantityValue": {
                                    "numericValue": 8.0,
                                    "unit": {
                                        "hasQuantityKind": "https://qudt.org/vocab/quantitykind/Time",
                                        "sameAs": "https://qudt.org/vocab/unit/MilliSEC"
                                    }
                                },
                                "quantityKind": "https://qudt.org/vocab/quantitykind/Time"
                            },
                            "coReactant": {
                                "quantityValue": {
                                    "numericValue": 8.0,
                                    "unit": {
                                        "hasQuantityKind": "https://qudt.org/vocab/quantitykind/Time",
                                        "sameAs": "https://qudt.org/vocab/unit/MilliSEC"
                                    }
                                },
                                "quantityKind": "https://qudt.org/vocab/quantitykind/Time"
                            }
                        },
                        {
                            "compound": "ZnO",
                            "precursor": {
                                "quantityValue": {
                                    "numericValue": 8.0,
                                    "unit": {
                                        "hasQuantityKind": "https://qudt.org/vocab/quantitykind/Time",
                                        "sameAs": "https://qudt.org/vocab/unit/MilliSEC"
                                    }
                                },
                                "quantityKind": "https://qudt.org/vocab/quantitykind/Time"
                            },
                            "coReactant": {
                                "quantityValue": {
                                    "numericValue": 0.5,
                                    "unit": {
                                        "hasQuantityKind": "https://qudt.org/vocab/quantitykind/Time",
                                        "sameAs": "https://qudt.org/vocab/unit/MilliSEC"
                                    }
                                },
                                "quantityKind": "https://qudt.org/vocab/quantitykind/Time"
                            }
                        }
                    ],
                    "filmThickness": {
                        "quantityValue": {
                            "numericValue": 10.0,
                            "unit": {
                                "hasQuantityKind": "https://qudt.org/vocab/quantitykind/Thickness",
                                "sameAs": "https://qudt.org/vocab/unit/NanoM"
                            }
                        },
                        "quantityKind": "https://qudt.org/vocab/quantitykind/Thickness"
                    }
                }
            },
            "materialProperties": {
                "electricalProperties": {
                    "resistivity": {
                        "quantityKind": "https://qudt.org/vocab/quantitykind/ElectricResistivity"
                    },
                    "carrierDensity": {
                        "quantityValue": {
                            "numericValue": 2.5e+19,
                            "unit": {
                                "hasQuantityKind": "https://qudt.org/vocab/quantitykind/ElectricChargeVolumeDensity",
                                "sameAs": "https://qudt.org/vocab/unit/PER-M3"
                            }
                        },
                        "quantityKind": "https://qudt.org/vocab/quantitykind/ElectricChargeVolumeDensity"
                    },
                    "characterizationMethod": "Hall measurements"
                },
                "uniformity": {
                    "variation": {
                        "quantityKind": "https://qudt.org/vocab/quantitykind/DimensionlessRatio"
                    }
                },
                "conformality": {
                    "aspectRatio": {
                        "quantityKind": "https://qudt.org/vocab/quantitykind/DimensionlessRatio"
                    }
                },
                "filmComposition": {
                    "elementalConcentration": {
                        "values": {
                            "quantityKind": "https://qudt.org/vocab/quantitykind/DimensionlessRatio"
                        },
                        "characterizationMethod": "XPS"
                    },
                    "atomicRatio": {
                        "elements": [
                            "In",
                            "Ga",
                            "Zn"
                        ],
                        "value": "1:1:1"
                    }
                },
                "chemicalComposition": "InGaZnO",
                "crystallinity": {
                    "phase": "amorphous",
                    "characterizationMethod": "GIXRD"
                },
                "roughness": {
                    "value": {
                        "quantityValue": {
                            "numericValue": 0.22,
                            "unit": {
                                "hasQuantityKind": "https://qudt.org/vocab/quantitykind/Length",
                                "sameAs": "https://qudt.org/vocab/unit/NanoM"
                            }
                        },
                        "quantityKind": "https://qudt.org/vocab/quantitykind/Length"
                    },
                    "characterizationMethod": "AFM"
                }
            },
            "deviceProperties": {
                "thresholdVoltage": {
                    "quantityValue": {
                        "numericValue": -0.04,
                        "unit": {
                            "hasQuantityKind": "https://qudt.org/vocab/quantitykind/Voltage",
                            "sameAs": "https://qudt.org/vocab/unit/V"
                        }
                    },
                    "quantityKind": "https://qudt.org/vocab/quantitykind/Voltage"
                },
                "deviceStructure": "vertical channel-all-around thin-film transistor (TFT)"
            }
        }
    ]
}

File: results/extracted-data/atomic-layer-deposition/experimental-usecase/version1/IGZO/Extra/gpt-4o/IGZO_FirstPrinciplesCalc_Li_2025.json
{
    "processes": [
        {
            "aldSystem": {
                "materialDeposited": "InO"
            }
        }
    ]
}

File: results/extracted-data/atomic-layer-deposition/experimental-usecase/version1/IGZO/Extra/gpt-4o/IGZO_HigPerfBEOL_Wu_2025.json
{
    "processes": [
        {
            "aldSystem": {
                "aldMethod": [
                    {
                        "compound": "IGZO",
                        "method": "TALD"
                    },
                    {
                        "compound": "HfLaO",
                        "method": "TALD"
                    }
                ],
                "materialDeposited": "IGZO"
            },
            "reactantSelection": {
                "precursor": [
                    {
                        "compound": "IGZO"
                    },
                    {
                        "compound": "HfLaO"
                    }
                ],
                "coReactant": [
                    {
                        "compound": "IGZO"
                    },
                    {
                        "compound": "HfLaO"
                    }
                ]
            },
            "processParameters": {
                "thicknessControl": {
                    "saturation": false,
                    "filmThickness": {
                        "quantityValue": {
                            "numericValue": 6.0,
                            "unit": {
                                "hasQuantityKind": "https://qudt.org/vocab/quantitykind/Thickness",
                                "sameAs": "https://qudt.org/vocab/unit/NanoM"
                            }
                        },
                        "quantityKind": "https://qudt.org/vocab/quantitykind/Thickness"
                    }
                }
            },
            "materialProperties": {
                "electricalProperties": {
                    "mobility": {
                        "quantityValue": {
                            "numericValue": 45.0,
                            "unit": {
                                "hasQuantityKind": "https://qudt.org/vocab/quantitykind/ElectronMobility",
                                "sameAs": "https://qudt.org/vocab/unit/CentiM2-PER-V-SEC"
                            }
                        },
                        "quantityKind": "https://qudt.org/vocab/quantitykind/ElectronMobility"
                    }
                },
                "chemicalComposition": "InGaZnO",
                "crystallinity": {
                    "phase": "amorphous"
                }
            },
            "deviceProperties": {
                "fieldEffectMobility": {
                    "quantityValue": {
                        "numericValue": 45.0,
                        "unit": {
                            "hasQuantityKind": "https://qudt.org/vocab/quantitykind/Mobility",
                            "sameAs": "https://qudt.org/vocab/unit/CentiM2-PER-V-SEC"
                        }
                    },
                    "quantityKind": "https://qudt.org/vocab/quantitykind/Mobility"
                },
                "onOffRatio": {
                    "quantityValue": {
                        "numericValue": 100000000000.0,
                        "unit": {
                            "hasQuantityKind": "https://qudt.org/vocab/quantitykind/DimensionlessRatio",
                            "sameAs": "https://qudt.org/vocab/unit/UNITLESS"
                        }
                    },
                    "quantityKind": "https://qudt.org/vocab/quantitykind/DimensionlessRatio"
                },
                "deviceStructure": "top-gate"
            }
        }
    ]
}

File: results/extracted-data/atomic-layer-deposition/experimental-usecase/version1/IGZO/Extra/gpt-4o/IGZO_HighDensityDeepStates_Zheng_2025.json
{
    "processes": [
        {
            "aldSystem": {
                "aldMethod": [
                    {
                        "compound": "IGZO",
                        "method": "TALD"
                    }
                ],
                "materialDeposited": "InGaZnO"
            },
            "reactantSelection": {
                "precursor": [
                    {
                        "compound": "IGZO"
                    }
                ],
                "coReactant": [
                    {
                        "compound": "IGZO"
                    }
                ]
            },
            "processParameters": {
                "substrate": "thermally oxidated p+ Si substrate",
                "temperature": {
                    "quantityValue": {
                        "numericValue": 350.0,
                        "unit": {
                            "hasQuantityKind": "https://qudt.org/vocab/quantitykind/Temperature",
                            "sameAs": "https://qudt.org/vocab/unit/DEG_C"
                        }
                    },
                    "quantityKind": "https://qudt.org/vocab/quantitykind/Temperature"
                },
                "thicknessControl": {
                    "saturation": false,
                    "filmThickness": {
                        "quantityValue": {
                            "numericValue": 10.0,
                            "unit": {
                                "hasQuantityKind": "https://qudt.org/vocab/quantitykind/Thickness",
                                "sameAs": "https://qudt.org/vocab/unit/NanoM"
                            }
                        },
                        "quantityKind": "https://qudt.org/vocab/quantitykind/Thickness"
                    }
                }
            },
            "materialProperties": {
                "electricalProperties": {
                    "mobility": {
                        "quantityValue": {
                            "numericValue": 18.3,
                            "unit": {
                                "hasQuantityKind": "https://qudt.org/vocab/quantitykind/ElectronMobility",
                                "sameAs": "https://qudt.org/vocab/unit/CentiM2-PER-V-SEC"
                            }
                        },
                        "quantityKind": "https://qudt.org/vocab/quantitykind/ElectronMobility"
                    }
                },
                "filmComposition": {
                    "atomicRatio": {
                        "elements": [
                            "In",
                            "Ga",
                            "Zn"
                        ]
                    }
                },
                "chemicalComposition": "InGaZnO",
                "crystallinity": {
                    "phase": "amorphous"
                }
            },
            "deviceProperties": {
                "fieldEffectMobility": {
                    "quantityValue": {
                        "numericValue": 18.3,
                        "unit": {
                            "hasQuantityKind": "https://qudt.org/vocab/quantitykind/Mobility",
                            "sameAs": "https://qudt.org/vocab/unit/CentiM2-PER-V-SEC"
                        }
                    },
                    "quantityKind": "https://qudt.org/vocab/quantitykind/Mobility"
                },
                "thresholdVoltage": {
                    "quantityValue": {
                        "numericValue": 1.1,
                        "unit": {
                            "hasQuantityKind": "https://qudt.org/vocab/quantitykind/Voltage",
                            "sameAs": "https://qudt.org/vocab/unit/V"
                        }
                    },
                    "quantityKind": "https://qudt.org/vocab/quantitykind/Voltage"
                },
                "subthresholdSwing": {
                    "quantityValue": {
                        "numericValue": 67.8,
                        "unit": {
                            "hasQuantityKind": "https://qudt.org/vocab/quantitykind/ElectricPotential",
                            "sameAs": "https://qudt.org/vocab/unit/MilliV"
                        }
                    },
                    "quantityKind": "https://qudt.org/vocab/quantitykind/ElectricPotential"
                },
                "deviceStructure": "back-gate"
            }
        }
    ]
}

File: results/extracted-data/atomic-layer-deposition/experimental-usecase/version1/IGZO/Extra/gpt-4o/IGZO_HighPerfIGZOTFT_Gao_2025.json
{
    "processes": [
        {
            "aldSystem": {
                "aldMethod": [
                    {
                        "compound": "IGZO",
                        "method": "TALD"
                    }
                ],
                "materialDeposited": "IGZO"
            },
            "reactantSelection": {
                "precursor": [
                    {
                        "compound": "In",
                        "precursor": "(3-dimethylaminopropyl)-dimethyl indium (DADI)"
                    },
                    {
                        "compound": "Ga",
                        "precursor": "trimethylgallium (TMGa)"
                    },
                    {
                        "compound": "Zn",
                        "precursor": "diethylzinc (DEZ)"
                    }
                ],
                "coReactant": [
                    {
                        "compound": "O3",
                        "coReactant": "O3"
                    }
                ]
            },
            "processParameters": {
                "substrate": "HfLaO",
                "temperature": {
                    "quantityValue": {
                        "numericValue": 300.0,
                        "unit": {
                            "hasQuantityKind": "https://qudt.org/vocab/quantitykind/Temperature",
                            "sameAs": "https://qudt.org/vocab/unit/DEG_C"
                        }
                    },
                    "quantityKind": "https://qudt.org/vocab/quantitykind/Temperature"
                },
                "thicknessControl": {
                    "saturation": false,
                    "dosingTime": [
                        {
                            "compound": "In"
                        },
                        {
                            "compound": "Ga"
                        },
                        {
                            "compound": "Zn"
                        }
                    ],
                    "purgeTime": [
                        {
                            "compound": "In",
                            "precursor": {
                                "quantityValue": {
                                    "numericValue": 25.0,
                                    "unit": {
                                        "hasQuantityKind": "https://qudt.org/vocab/quantitykind/Time",
                                        "sameAs": "https://qudt.org/vocab/unit/MilliSEC"
                                    }
                                },
                                "quantityKind": "https://qudt.org/vocab/quantitykind/Time"
                            },
                            "coReactant": {
                                "quantityValue": {
                                    "numericValue": 25.0,
                                    "unit": {
                                        "hasQuantityKind": "https://qudt.org/vocab/quantitykind/Time",
                                        "sameAs": "https://qudt.org/vocab/unit/MilliSEC"
                                    }
                                },
                                "quantityKind": "https://qudt.org/vocab/quantitykind/Time"
                            }
                        },
                        {
                            "compound": "Ga",
                            "precursor": {
                                "quantityValue": {
                                    "numericValue": 25.0,
                                    "unit": {
                                        "hasQuantityKind": "https://qudt.org/vocab/quantitykind/Time",
                                        "sameAs": "https://qudt.org/vocab/unit/MilliSEC"
                                    }
                                },
                                "quantityKind": "https://qudt.org/vocab/quantitykind/Time"
                            },
                            "coReactant": {
                                "quantityValue": {
                                    "numericValue": 25.0,
                                    "unit": {
                                        "hasQuantityKind": "https://qudt.org/vocab/quantitykind/Time",
                                        "sameAs": "https://qudt.org/vocab/unit/MilliSEC"
                                    }
                                },
                                "quantityKind": "https://qudt.org/vocab/quantitykind/Time"
                            }
                        },
                        {
                            "compound": "Zn",
                            "precursor": {
                                "quantityValue": {
                                    "numericValue": 25.0,
                                    "unit": {
                                        "hasQuantityKind": "https://qudt.org/vocab/quantitykind/Time",
                                        "sameAs": "https://qudt.org/vocab/unit/MilliSEC"
                                    }
                                },
                                "quantityKind": "https://qudt.org/vocab/quantitykind/Time"
                            },
                            "coReactant": {
                                "quantityValue": {
                                    "numericValue": 25.0,
                                    "unit": {
                                        "hasQuantityKind": "https://qudt.org/vocab/quantitykind/Time",
                                        "sameAs": "https://qudt.org/vocab/unit/MilliSEC"
                                    }
                                },
                                "quantityKind": "https://qudt.org/vocab/quantitykind/Time"
                            }
                        }
                    ],
                    "filmThickness": {
                        "quantityValue": {
                            "numericValue": 6.0,
                            "unit": {
                                "hasQuantityKind": "https://qudt.org/vocab/quantitykind/Thickness",
                                "sameAs": "https://qudt.org/vocab/unit/NanoM"
                            }
                        },
                        "quantityKind": "https://qudt.org/vocab/quantitykind/Thickness"
                    }
                }
            },
            "materialProperties": {
                "electricalProperties": {
                    "mobility": {
                        "quantityValue": {
                            "numericValue": 27.0,
                            "unit": {
                                "hasQuantityKind": "https://qudt.org/vocab/quantitykind/ElectronMobility",
                                "sameAs": "https://qudt.org/vocab/unit/CentiM2-PER-V-SEC"
                            }
                        },
                        "quantityKind": "https://qudt.org/vocab/quantitykind/ElectronMobility"
                    }
                },
                "filmComposition": {
                    "elementalConcentration": {
                        "characterizationMethod": "XPS"
                    },
                    "atomicRatio": {
                        "elements": [
                            "In",
                            "Ga",
                            "Zn"
                        ],
                        "value": "40.36:36.66:22.98",
                        "characterizationMethod": "XPS"
                    }
                },
                "chemicalComposition": "InGaZnO"
            },
            "deviceProperties": {
                "fieldEffectMobility": {
                    "quantityValue": {
                        "numericValue": 27.0,
                        "unit": {
                            "hasQuantityKind": "https://qudt.org/vocab/quantitykind/Mobility",
                            "sameAs": "https://qudt.org/vocab/unit/CentiM2-PER-V-SEC"
                        }
                    },
                    "quantityKind": "https://qudt.org/vocab/quantitykind/Mobility"
                },
                "thresholdVoltage": {
                    "quantityValue": {
                        "numericValue": 0.05,
                        "unit": {
                            "hasQuantityKind": "https://qudt.org/vocab/quantitykind/Voltage",
                            "sameAs": "https://qudt.org/vocab/unit/V"
                        }
                    },
                    "quantityKind": "https://qudt.org/vocab/quantitykind/Voltage"
                },
                "subthresholdSwing": {
                    "quantityValue": {
                        "numericValue": 61.5,
                        "unit": {
                            "hasQuantityKind": "https://qudt.org/vocab/quantitykind/ElectricPotential",
                            "sameAs": "https://qudt.org/vocab/unit/MilliV"
                        }
                    },
                    "quantityKind": "https://qudt.org/vocab/quantitykind/ElectricPotential"
                }
            }
        }
    ]
}

File: results/extracted-data/atomic-layer-deposition/experimental-usecase/version1/IGZO/Extra/gpt-4o/IGZO_HighPerfIGZOTFT_Zheng_2024.json
{
    "processes": [
        {
            "aldSystem": {
                "aldMethod": [
                    {
                        "compound": "InOx",
                        "method": "PEALD"
                    },
                    {
                        "compound": "GaOx",
                        "method": "PEALD"
                    },
                    {
                        "compound": "ZnOx",
                        "method": "PEALD"
                    }
                ],
                "materialDeposited": "InGaZnOx"
            },
            "reactantSelection": {
                "precursor": [
                    {
                        "compound": "InOx",
                        "precursor": "[3-(dimethylamino)propyl]dimethyl indium (DADI)"
                    },
                    {
                        "compound": "GaOx",
                        "precursor": "trimethyl gallium (TMGa)"
                    },
                    {
                        "compound": "ZnOx",
                        "precursor": "diethyl zinc (DEZ)"
                    }
                ],
                "coReactant": [
                    {
                        "compound": "InOx",
                        "coReactant": "Ar/O2 plasma"
                    },
                    {
                        "compound": "GaOx",
                        "coReactant": "Ar/O2 plasma"
                    },
                    {
                        "compound": "ZnOx",
                        "coReactant": "Ar/O2 plasma"
                    }
                ]
            },
            "processParameters": {
                "plasmaPower": {
                    "quantityValue": {
                        "numericValue": 1200.0,
                        "unit": {
                            "hasQuantityKind": "https://qudt.org/vocab/quantitykind/Power",
                            "sameAs": "https://qudt.org/vocab/unit/W"
                        }
                    },
                    "quantityKind": "https://qudt.org/vocab/quantitykind/Power"
                },
                "substrate": "300 nm SiO2/p++ Si substrate",
                "temperature": {
                    "quantityValue": {
                        "numericValue": 20.0,
                        "unit": {
                            "hasQuantityKind": "https://qudt.org/vocab/quantitykind/Temperature",
                            "sameAs": "https://qudt.org/vocab/unit/DEG_C"
                        }
                    },
                    "quantityKind": "https://qudt.org/vocab/quantitykind/Temperature"
                },
                "pressure": {
                    "quantityValue": {
                        "numericValue": 8.0,
                        "unit": {
                            "hasQuantityKind": "https://qudt.org/vocab/quantitykind/ForcePerArea",
                            "sameAs": "https://qudt.org/vocab/unit/MilliM_HG"
                        }
                    },
                    "quantityKind": "https://qudt.org/vocab/quantitykind/ForcePerArea"
                }
            },
            "materialProperties": {
                "filmComposition": {
                    "elementalConcentration": {
                        "characterizationMethod": "XPS"
                    },
                    "atomicRatio": {
                        "elements": [
                            "In",
                            "Ga",
                            "Zn"
                        ],
                        "value": "1:1:1",
                        "characterizationMethod": "XPS"
                    }
                },
                "chemicalComposition": "InGaZnOx"
            },
            "deviceProperties": {
                "fieldEffectMobility": {
                    "quantityValue": {
                        "numericValue": 74.5,
                        "unit": {
                            "hasQuantityKind": "https://qudt.org/vocab/quantitykind/Mobility",
                            "sameAs": "https://qudt.org/vocab/unit/CentiM2-PER-V-SEC"
                        }
                    },
                    "quantityKind": "https://qudt.org/vocab/quantitykind/Mobility"
                },
                "thresholdVoltage": {
                    "quantityValue": {
                        "numericValue": 5.02,
                        "unit": {
                            "hasQuantityKind": "https://qudt.org/vocab/quantitykind/Voltage",
                            "sameAs": "https://qudt.org/vocab/unit/V"
                        }
                    },
                    "quantityKind": "https://qudt.org/vocab/quantitykind/Voltage"
                },
                "subthresholdSwing": {
                    "quantityValue": {
                        "numericValue": 0.53,
                        "unit": {
                            "hasQuantityKind": "https://qudt.org/vocab/quantitykind/ElectricPotential",
                            "sameAs": "https://qudt.org/vocab/unit/MilliV"
                        }
                    },
                    "quantityKind": "https://qudt.org/vocab/quantitykind/ElectricPotential"
                },
                "onOffRatio": {
                    "quantityValue": {
                        "numericValue": 980000000.0,
                        "unit": {
                            "hasQuantityKind": "https://qudt.org/vocab/quantitykind/DimensionlessRatio",
                            "sameAs": "https://qudt.org/vocab/unit/UNITLESS"
                        }
                    },
                    "quantityKind": "https://qudt.org/vocab/quantitykind/DimensionlessRatio"
                },
                "deviceStructure": "bottom gate"
            }
        }
    ]
}

File: results/extracted-data/atomic-layer-deposition/experimental-usecase/version1/IGZO/Extra/gpt-4o/IGZO_HighPerformance_Cho_2018.json
{
    "processes": [
        {
            "aldSystem": {
                "aldMethod": [
                    {
                        "compound": "In2O3",
                        "method": "TALD"
                    },
                    {
                        "compound": "Ga2O3",
                        "method": "TALD"
                    },
                    {
                        "compound": "ZnO",
                        "method": "TALD"
                    }
                ],
                "materialDeposited": "InGaZnO"
            },
            "reactantSelection": {
                "precursor": [
                    {
                        "compound": "In2O3",
                        "precursor": "metal-organic precursor containing indium"
                    },
                    {
                        "compound": "Ga2O3",
                        "precursor": "metal-organic precursor containing gallium"
                    },
                    {
                        "compound": "ZnO",
                        "precursor": "metal-organic precursor containing zinc"
                    }
                ],
                "coReactant": [
                    {
                        "compound": "In2O3",
                        "coReactant": "Ozone (O3)"
                    },
                    {
                        "compound": "Ga2O3",
                        "coReactant": "Ozone (O3)"
                    },
                    {
                        "compound": "ZnO",
                        "coReactant": "Ozone (O3)"
                    }
                ],
                "carrierGas": "Nitrogen",
                "purgingGas": "Nitrogen"
            },
            "processParameters": {
                "reactor": {
                    "name": "travelling wave type ALD apparatus",
                    "manufacturer": "CN1 Co., Ltd., Korea"
                },
                "substrate": "heavily doped p-type silicon substrate with a 100-nm-thick thermal SiO2 film",
                "temperature": {
                    "quantityValue": {
                        "numericValue": 250.0,
                        "unit": {
                            "hasQuantityKind": "https://qudt.org/vocab/quantitykind/Temperature",
                            "sameAs": "https://qudt.org/vocab/unit/DEG_C"
                        }
                    },
                    "quantityKind": "https://qudt.org/vocab/quantitykind/Temperature"
                },
                "thicknessControl": {
                    "growthPerCycle": {
                        "filmThickness": {
                            "quantityValue": {
                                "numericValue": 13.0,
                                "unit": {
                                    "hasQuantityKind": "https://qudt.org/vocab/quantitykind/Thickness",
                                    "sameAs": "https://qudt.org/vocab/unit/NanoM"
                                }
                            },
                            "quantityKind": "https://qudt.org/vocab/quantitykind/Thickness"
                        }
                    },
                    "saturation": true,
                    "purgeTime": [
                        {
                            "compound": "In2O3",
                            "precursor": {
                                "quantityValue": {
                                    "numericValue": 10.0,
                                    "unit": {
                                        "hasQuantityKind": "https://qudt.org/vocab/quantitykind/Time",
                                        "sameAs": "https://qudt.org/vocab/unit/MilliSEC"
                                    }
                                },
                                "quantityKind": "https://qudt.org/vocab/quantitykind/Time"
                            },
                            "coReactant": {
                                "quantityValue": {
                                    "numericValue": 10.0,
                                    "unit": {
                                        "hasQuantityKind": "https://qudt.org/vocab/quantitykind/Time",
                                        "sameAs": "https://qudt.org/vocab/unit/MilliSEC"
                                    }
                                },
                                "quantityKind": "https://qudt.org/vocab/quantitykind/Time"
                            }
                        },
                        {
                            "compound": "Ga2O3",
                            "precursor": {
                                "quantityValue": {
                                    "numericValue": 10.0,
                                    "unit": {
                                        "hasQuantityKind": "https://qudt.org/vocab/quantitykind/Time",
                                        "sameAs": "https://qudt.org/vocab/unit/MilliSEC"
                                    }
                                },
                                "quantityKind": "https://qudt.org/vocab/quantitykind/Time"
                            },
                            "coReactant": {
                                "quantityValue": {
                                    "numericValue": 10.0,
                                    "unit": {
                                        "hasQuantityKind": "https://qudt.org/vocab/quantitykind/Time",
                                        "sameAs": "https://qudt.org/vocab/unit/MilliSEC"
                                    }
                                },
                                "quantityKind": "https://qudt.org/vocab/quantitykind/Time"
                            }
                        },
                        {
                            "compound": "ZnO",
                            "precursor": {
                                "quantityValue": {
                                    "numericValue": 10.0,
                                    "unit": {
                                        "hasQuantityKind": "https://qudt.org/vocab/quantitykind/Time",
                                        "sameAs": "https://qudt.org/vocab/unit/MilliSEC"
                                    }
                                },
                                "quantityKind": "https://qudt.org/vocab/quantitykind/Time"
                            },
                            "coReactant": {
                                "quantityValue": {
                                    "numericValue": 10.0,
                                    "unit": {
                                        "hasQuantityKind": "https://qudt.org/vocab/quantitykind/Time",
                                        "sameAs": "https://qudt.org/vocab/unit/MilliSEC"
                                    }
                                },
                                "quantityKind": "https://qudt.org/vocab/quantitykind/Time"
                            }
                        }
                    ],
                    "flowRates": [
                        {
                            "compound": "In2O3",
                            "precursorFlow": {
                                "quantityValue": {
                                    "numericValue": 50.0,
                                    "unit": {
                                        "hasQuantityKind": "https://qudt.org/vocab/quantitykind/MolarFlowRate",
                                        "sameAs": "https://qudt.org/vocab/unit/SCM-PER-MIN"
                                    }
                                },
                                "quantityKind": "https://qudt.org/vocab/quantitykind/MolarFlowRate"
                            },
                            "coReactantFlow": {
                                "quantityValue": {
                                    "numericValue": 250.0,
                                    "unit": {
                                        "hasQuantityKind": "https://qudt.org/vocab/quantitykind/MolarFlowRate",
                                        "sameAs": "https://qudt.org/vocab/unit/SCM-PER-MIN"
                                    }
                                },
                                "quantityKind": "https://qudt.org/vocab/quantitykind/MolarFlowRate"
                            }
                        },
                        {
                            "compound": "Ga2O3",
                            "precursorFlow": {
                                "quantityValue": {
                                    "numericValue": 50.0,
                                    "unit": {
                                        "hasQuantityKind": "https://qudt.org/vocab/quantitykind/MolarFlowRate",
                                        "sameAs": "https://qudt.org/vocab/unit/SCM-PER-MIN"
                                    }
                                },
                                "quantityKind": "https://qudt.org/vocab/quantitykind/MolarFlowRate"
                            },
                            "coReactantFlow": {
                                "quantityValue": {
                                    "numericValue": 250.0,
                                    "unit": {
                                        "hasQuantityKind": "https://qudt.org/vocab/quantitykind/MolarFlowRate",
                                        "sameAs": "https://qudt.org/vocab/unit/SCM-PER-MIN"
                                    }
                                },
                                "quantityKind": "https://qudt.org/vocab/quantitykind/MolarFlowRate"
                            }
                        },
                        {
                            "compound": "ZnO",
                            "precursorFlow": {
                                "quantityValue": {
                                    "numericValue": 50.0,
                                    "unit": {
                                        "hasQuantityKind": "https://qudt.org/vocab/quantitykind/MolarFlowRate",
                                        "sameAs": "https://qudt.org/vocab/unit/SCM-PER-MIN"
                                    }
                                },
                                "quantityKind": "https://qudt.org/vocab/quantitykind/MolarFlowRate"
                            },
                            "coReactantFlow": {
                                "quantityValue": {
                                    "numericValue": 250.0,
                                    "unit": {
                                        "hasQuantityKind": "https://qudt.org/vocab/quantitykind/MolarFlowRate",
                                        "sameAs": "https://qudt.org/vocab/unit/SCM-PER-MIN"
                                    }
                                },
                                "quantityKind": "https://qudt.org/vocab/quantitykind/MolarFlowRate"
                            }
                        }
                    ],
                    "filmThickness": {
                        "quantityValue": {
                            "numericValue": 13.0,
                            "unit": {
                                "hasQuantityKind": "https://qudt.org/vocab/quantitykind/Thickness",
                                "sameAs": "https://qudt.org/vocab/unit/NanoM"
                            }
                        },
                        "quantityKind": "https://qudt.org/vocab/quantitykind/Thickness"
                    }
                },
                "supercycleDesign": {
                    "numberofSubcycles": [
                        {
                            "compound": "In2O3",
                            "count": {
                                "quantityValue": {
                                    "numericValue": 1.0,
                                    "unit": {
                                        "hasQuantityKind": "https://qudt.org/vocab/quantitykind/Count",
                                        "sameAs": "https://qudt.org/vocab/unit/UNITLESS"
                                    }
                                },
                                "quantityKind": "https://qudt.org/vocab/quantitykind/Count"
                            }
                        },
                        {
                            "compound": "Ga2O3",
                            "count": {
                                "quantityValue": {
                                    "numericValue": 1.0,
                                    "unit": {
                                        "hasQuantityKind": "https://qudt.org/vocab/quantitykind/Count",
                                        "sameAs": "https://qudt.org/vocab/unit/UNITLESS"
                                    }
                                },
                                "quantityKind": "https://qudt.org/vocab/quantitykind/Count"
                            }
                        },
                        {
                            "compound": "ZnO",
                            "count": {
                                "quantityValue": {
                                    "numericValue": 1.0,
                                    "unit": {
                                        "hasQuantityKind": "https://qudt.org/vocab/quantitykind/Count",
                                        "sameAs": "https://qudt.org/vocab/unit/UNITLESS"
                                    }
                                },
                                "quantityKind": "https://qudt.org/vocab/quantitykind/Count"
                            }
                        }
                    ],
                    "subcycleSequence": [
                        "In2O3",
                        "Ga2O3",
                        "ZnO"
                    ]
                }
            },
            "materialProperties": {
                "electricalProperties": {
                    "mobility": {
                        "quantityValue": {
                            "numericValue": 22.1,
                            "unit": {
                                "hasQuantityKind": "https://qudt.org/vocab/quantitykind/ElectronMobility",
                                "sameAs": "https://qudt.org/vocab/unit/CentiM2-PER-V-SEC"
                            }
                        },
                        "quantityKind": "https://qudt.org/vocab/quantitykind/ElectronMobility"
                    }
                },
                "filmComposition": {
                    "elementalConcentration": {
                        "values": {
                            "quantityValue": {
                                "numericValue": 100.0,
                                "unit": {
                                    "hasQuantityKind": "https://qudt.org/vocab/quantitykind/DimensionlessRatio",
                                    "sameAs": "https://qudt.org/vocab/unit/PERCENT"
                                }
                            },
                            "quantityKind": "https://qudt.org/vocab/quantitykind/DimensionlessRatio"
                        },
                        "characterizationMethod": "X-ray fluorescence analysis"
                    },
                    "atomicRatio": {
                        "elements": [
                            "In",
                            "Ga",
                            "Zn"
                        ],
                        "value": "0.31:0.18:0.51",
                        "characterizationMethod": "X-ray fluorescence analysis"
                    }
                },
                "chemicalComposition": "InGaZnO",
                "crystallinity": {
                    "phase": "amorphous"
                },
                "roughness": {
                    "value": {
                        "quantityValue": {
                            "numericValue": 0.3,
                            "unit": {
                                "hasQuantityKind": "https://qudt.org/vocab/quantitykind/Length",
                                "sameAs": "https://qudt.org/vocab/unit/NanoM"
                            }
                        },
                        "quantityKind": "https://qudt.org/vocab/quantitykind/Length"
                    },
                    "characterizationMethod": "AFM"
                }
            },
            "deviceProperties": {
                "fieldEffectMobility": {
                    "quantityValue": {
                        "numericValue": 22.1,
                        "unit": {
                            "hasQuantityKind": "https://qudt.org/vocab/quantitykind/Mobility",
                            "sameAs": "https://qudt.org/vocab/unit/CentiM2-PER-V-SEC"
                        }
                    },
                    "quantityKind": "https://qudt.org/vocab/quantitykind/Mobility"
                },
                "thresholdVoltage": {
                    "quantityValue": {
                        "numericValue": 2.41,
                        "unit": {
                            "hasQuantityKind": "https://qudt.org/vocab/quantitykind/Voltage",
                            "sameAs": "https://qudt.org/vocab/unit/V"
                        }
                    },
                    "quantityKind": "https://qudt.org/vocab/quantitykind/Voltage"
                },
                "subthresholdSwing": {
                    "quantityValue": {
                        "numericValue": 0.3,
                        "unit": {
                            "hasQuantityKind": "https://qudt.org/vocab/quantitykind/ElectricPotential",
                            "sameAs": "https://qudt.org/vocab/unit/MilliV"
                        }
                    },
                    "quantityKind": "https://qudt.org/vocab/quantitykind/ElectricPotential"
                },
                "onOffRatio": {
                    "quantityValue": {
                        "numericValue": 100000000.0,
                        "unit": {
                            "hasQuantityKind": "https://qudt.org/vocab/quantitykind/DimensionlessRatio",
                            "sameAs": "https://qudt.org/vocab/unit/UNITLESS"
                        }
                    },
                    "quantityKind": "https://qudt.org/vocab/quantitykind/DimensionlessRatio"
                },
                "deviceStructure": "bottom gate"
            },
            "otherAspects": {
                "filmStability": true,
                "reproducibility": true
            }
        }
    ]
}
