Repository: sciknoworg/scikgextract

# 📋 Overview

SciKGExtract is an agentic framework for extracting structured scientific knowledge from research papers using Large Language Models (LLMs). Given a target domain described by a semantic schema, the system orchestrates a multi-stage LangGraph workflow that extracts, validates, normalizes, and iteratively refines structured JSON from scientific text.

The framework is domain-agnostic and has been applied to both **materials science** (Atomic Layer Deposition, PolyIE and PcMSP) and **biomedical NLP** benchmarks (BC5CDR and BioRED).

File: results/extracted-data/atomic-layer-deposition/experimental-usecase/version1/IGZO/Extra/gpt-4o/IGZO_HydrogenControlled_Choi_2025.json
{
    "processes": [
        {
            "aldSystem": {
                "aldMethod": [
                    {
                        "compound": "SiO2",
                        "method": "TALD"
                    }
                ],
                "materialDeposited": "SiO2"
            },
            "reactantSelection": {
                "precursor": [
                    {
                        "compound": "SiO2",
                        "precursor": "BTBAS"
                    }
                ],
                "coReactant": [
                    {
                        "compound": "SiO2",
                        "coReactant": "Ozone"
                    }
                ],
                "carrierGas": "Argon",
                "purgingGas": "Argon"
            },
            "processParameters": {
                "substrate": "thermally grown SiO2 substrate",
                "temperature": {
                    "quantityValue": {
                        "numericValue": 250.0,
                        "unit": {
                            "hasQuantityKind": "https://qudt.org/vocab/quantitykind/Temperature",
                            "sameAs": "https://qudt.org/vocab/unit/DEG_C"
                        }
                    },
                    "quantityKind": "https://qudt.org/vocab/quantitykind/Temperature"
                },
                "pressure": {
                    "quantityValue": {
                        "numericValue": 1.2,
                        "unit": {
                            "hasQuantityKind": "https://qudt.org/vocab/quantitykind/ForcePerArea",
                            "sameAs": "https://qudt.org/vocab/unit/MilliM_HG"
                        }
                    },
                    "quantityKind": "https://qudt.org/vocab/quantitykind/ForcePerArea"
                },
                "thicknessControl": {
                    "growthPerCycle": {
                        "values": [
                            {
                                "compound": "SiO2",
                                "value": {
                                    "quantityValue": {
                                        "numericValue": 1.0,
                                        "unit": {
                                            "hasQuantityKind": "https://qudt.org/vocab/quantitykind/Length",
                                            "sameAs": "https://qudt.org/vocab/unit/ANGSTROM"
                                        }
                                    },
                                    "quantityKind": "https://qudt.org/vocab/quantitykind/Length"
                                }
                            }
                        ],
                        "numberofCycles": {
                            "quantityValue": {
                                "numericValue": 100.0,
                                "unit": {
                                    "hasQuantityKind": "https://qudt.org/vocab/quantitykind/Count",
                                    "sameAs": "https://qudt.org/vocab/unit/UNITLESS"
                                }
                            },
                            "quantityKind": "https://qudt.org/vocab/quantitykind/Count"
                        },
                        "filmThickness": {
                            "quantityValue": {
                                "numericValue": 10.0,
                                "unit": {
                                    "hasQuantityKind": "https://qudt.org/vocab/quantitykind/Thickness",
                                    "sameAs": "https://qudt.org/vocab/unit/NanoM"
                                }
                            },
                            "quantityKind": "https://qudt.org/vocab/quantitykind/Thickness"
                        }
                    },
                    "saturation": true,
                    "nucleationPeriod": {
                        "quantityValue": {
                            "numericValue": 5.0,
                            "unit": {
                                "hasQuantityKind": "https://qudt.org/vocab/quantitykind/Count",
                                "sameAs": "https://qudt.org/vocab/unit/UNITLESS"
                            }
                        },
                        "quantityKind": "https://qudt.org/vocab/quantitykind/Count"
                    },
                    "dosingTime": [
                        {
                            "compound": "SiO2",
                            "precursor": {
                                "quantityValue": {
                                    "numericValue": 0.5,
                                    "unit": {
                                        "hasQuantityKind": "https://qudt.org/vocab/quantitykind/Time",
                                        "sameAs": "https://qudt.org/vocab/unit/MilliSEC"
                                    }
                                },
                                "quantityKind": "https://qudt.org/vocab/quantitykind/Time"
                            },
                            "coReactant": {
                                "quantityValue": {
                                    "numericValue": 0.5,
                                    "unit": {
                                        "hasQuantityKind": "https://qudt.org/vocab/quantitykind/Time",
                                        "sameAs": "https://qudt.org/vocab/unit/MilliSEC"
                                    }
                                },
                                "quantityKind": "https://qudt.org/vocab/quantitykind/Time"
                            }
                        }
                    ],
                    "purgeTime": [
                        {
                            "compound": "SiO2",
                            "precursor": {
                                "quantityValue": {
                                    "numericValue": 1.0,
                                    "unit": {
                                        "hasQuantityKind": "https://qudt.org/vocab/quantitykind/Time",
                                        "sameAs": "https://qudt.org/vocab/unit/MilliSEC"
                                    }
                                },
                                "quantityKind": "https://qudt.org/vocab/quantitykind/Time"
                            },
                            "coReactant": {
                                "quantityValue": {
                                    "numericValue": 1.0,
                                    "unit": {
                                        "hasQuantityKind": "https://qudt.org/vocab/quantitykind/Time",
                                        "sameAs": "https://qudt.org/vocab/unit/MilliSEC"
                                    }
                                },
                                "quantityKind": "https://qudt.org/vocab/quantitykind/Time"
                            }
                        }
                    ],
                    "flowRates": [
                        {
                            "compound": "SiO2",
                            "precursorFlow": {
                                "quantityValue": {
                                    "numericValue": 20.0,
                                    "unit": {
                                        "hasQuantityKind": "https://qudt.org/vocab/quantitykind/MolarFlowRate",
                                        "sameAs": "https://qudt.org/vocab/unit/SCM-PER-MIN"
                                    }
                                },
                                "quantityKind": "https://qudt.org/vocab/quantitykind/MolarFlowRate"
                            },
                            "coReactantFlow": {
                                "quantityValue": {
                                    "numericValue": 20.0,
                                    "unit": {
                                        "hasQuantityKind": "https://qudt.org/vocab/quantitykind/MolarFlowRate",
                                        "sameAs": "https://qudt.org/vocab/unit/SCM-PER-MIN"
                                    }
                                },
                                "quantityKind": "https://qudt.org/vocab/quantitykind/MolarFlowRate"
                            },
                            "purgingGasFlow": {
                                "quantityValue": {
                                    "numericValue": 50.0,
                                    "unit": {
                                        "hasQuantityKind": "https://qudt.org/vocab/quantitykind/MolarFlowRate",
                                        "sameAs": "https://qudt.org/vocab/unit/SCM-PER-MIN"
                                    }
                                },
                                "quantityKind": "https://qudt.org/vocab/quantitykind/MolarFlowRate"
                            }
                        }
                    ],
                    "filmThickness": {
                        "quantityValue": {
                            "numericValue": 10.0,
                            "unit": {
                                "hasQuantityKind": "https://qudt.org/vocab/quantitykind/Thickness",
                                "sameAs": "https://qudt.org/vocab/unit/NanoM"
                            }
                        },
                        "quantityKind": "https://qudt.org/vocab/quantitykind/Thickness"
                    }
                },
                "supercycleDesign": {
                    "numberofSubcycles": [
                        {
                            "compound": "IGZO",
                            "count": {
                                "quantityValue": {
                                    "numericValue": 3.0,
                                    "unit": {
                                        "hasQuantityKind": "https://qudt.org/vocab/quantitykind/Count",
                                        "sameAs": "https://qudt.org/vocab/unit/UNITLESS"
                                    }
                                },
                                "quantityKind": "https://qudt.org/vocab/quantitykind/Count"
                            }
                        }
                    ],
                    "subcycleSequence": [
                        "In",
                        "Ga",
                        "Zn"
                    ]
                }
            },
            "materialProperties": {
                "opticalProperties": {
                    "refractiveIndex": {
                        "quantityValue": {
                            "numericValue": 1.46,
                            "unit": {
                                "hasQuantityKind": "https://qudt.org/vocab/quantitykind/RefractiveIndex",
                                "sameAs": "https://qudt.org/vocab/unit/UNITLESS"
                            }
                        },
                        "quantityKind": "https://qudt.org/vocab/quantitykind/RefractiveIndex"
                    },
                    "absorptionCoefficient": {
                        "quantityValue": {
                            "numericValue": 0.1,
                            "unit": {
                                "hasQuantityKind": "https://qudt.org/vocab/quantitykind/Transmittance",
                                "sameAs": "https://qudt.org/vocab/unit/UNITLESS"
                            }
                        },
                        "quantityKind": "https://qudt.org/vocab/quantitykind/Transmittance"
                    },
                    "bandGap": {
                        "quantityValue": {
                            "numericValue": 8.9,
                            "unit": {
                                "hasQuantityKind": "https://qudt.org/vocab/quantitykind/Energy",
                                "sameAs": "https://qudt.org/vocab/unit/EV"
                            }
                        },
                        "quantityKind": "https://qudt.org/vocab/quantitykind/Energy"
                    },
                    "characterizationMethod": "UV-Vis"
                },
                "electricalProperties": {
                    "resistivity": {
                        "quantityValue": {
                            "numericValue": 0.001,
                            "unit": {
                                "hasQuantityKind": "https://qudt.org/vocab/quantitykind/ElectricResistivity",
                                "sameAs": "https://qudt.org/vocab/unit/OHM-M"
                            }
                        },
                        "quantityKind": "https://qudt.org/vocab/quantitykind/ElectricResistivity"
                    },
                    "carrierDensity": {
                        "quantityValue": {
                            "numericValue": 1e+18,
                            "unit": {
                                "hasQuantityKind": "https://qudt.org/vocab/quantitykind/ElectricChargeVolumeDensity",
                                "sameAs": "https://qudt.org/vocab/unit/PER-M3"
                            }
                        },
                        "quantityKind": "https://qudt.org/vocab/quantitykind/ElectricChargeVolumeDensity"
                    },
                    "mobility": {
                        "quantityValue": {
                            "numericValue": 21.1,
                            "unit": {
                                "hasQuantityKind": "https://qudt.org/vocab/quantitykind/ElectronMobility",
                                "sameAs": "https://qudt.org/vocab/unit/CentiM2-PER-V-SEC"
                            }
                        },
                        "quantityKind": "https://qudt.org/vocab/quantitykind/ElectronMobility"
                    },
                    "characterizationMethod": "Hall measurements"
                },
                "uniformity": {
                    "variation": {
                        "quantityValue": {
                            "numericValue": 5.0,
                            "unit": {
                                "hasQuantityKind": "https://qudt.org/vocab/quantitykind/DimensionlessRatio",
                                "sameAs": "https://qudt.org/vocab/unit/PERCENT"
                            }
                        },
                        "quantityKind": "https://qudt.org/vocab/quantitykind/DimensionlessRatio"
                    }
                },
                "conformality": {
                    "aspectRatio": {
                        "quantityValue": {
                            "numericValue": 5.5,
                            "unit": {
                                "hasQuantityKind": "https://qudt.org/vocab/quantitykind/DimensionlessRatio",
                                "sameAs": "https://qudt.org/vocab/unit/UNITLESS"
                            }
                        },
                        "quantityKind": "https://qudt.org/vocab/quantitykind/DimensionlessRatio"
                    }
                },
                "filmComposition": {
                    "elementalConcentration": {
                        "values": {
                            "quantityValue": {
                                "numericValue": 100.0,
                                "unit": {
                                    "hasQuantityKind": "https://qudt.org/vocab/quantitykind/DimensionlessRatio",
                                    "sameAs": "https://qudt.org/vocab/unit/PERCENT"
                                }
                            },
                            "quantityKind": "https://qudt.org/vocab/quantitykind/DimensionlessRatio"
                        },
                        "characterizationMethod": "XPS"
                    },
                    "atomicRatio": {
                        "elements": [
                            "In",
                            "Ga",
                            "Zn"
                        ],
                        "value": "1:1:1",
                        "characterizationMethod": "XPS"
                    }
                },
                "chemicalComposition": "InGaZnO",
                "crystallinity": {
                    "phase": "amorphous",
                    "characterizationMethod": "XRD"
                },
                "roughness": {
                    "value": {
                        "quantityValue": {
                            "numericValue": 0.5,
                            "unit": {
                                "hasQuantityKind": "https://qudt.org/vocab/quantitykind/Length",
                                "sameAs": "https://qudt.org/vocab/unit/NanoM"
                            }
                        },
                        "quantityKind": "https://qudt.org/vocab/quantitykind/Length"
                    },
                    "characterizationMethod": "AFM"
                },
                "filmDensity": {
                    "value": {
                        "quantityValue": {
                            "numericValue": 2.03,
                            "unit": {
                                "hasQuantityKind": "https://qudt.org/vocab/quantitykind/MassDensity",
                                "sameAs": "https://qudt.org/vocab/unit/GM-PER-DeciM3"
                            }
                        },
                        "quantityKind": "https://qudt.org/vocab/quantitykind/MassDensity"
                    },
                    "characterizationMethod": "XRR"
                }
            },
            "deviceProperties": {
                "fieldEffectMobility": {
                    "quantityValue": {
                        "numericValue": 21.1,
                        "unit": {
                            "hasQuantityKind": "https://qudt.org/vocab/quantitykind/Mobility",
                            "sameAs": "https://qudt.org/vocab/unit/CentiM2-PER-V-SEC"
                        }
                    },
                    "quantityKind": "https://qudt.org/vocab/quantitykind/Mobility"
                },
                "thresholdVoltage": {
                    "quantityValue": {
                        "numericValue": 0.4,
                        "unit": {
                            "hasQuantityKind": "https://qudt.org/vocab/quantitykind/Voltage",
                            "sameAs": "https://qudt.org/vocab/unit/V"
                        }
                    },
                    "quantityKind": "https://qudt.org/vocab/quantitykind/Voltage"
                },
                "subthresholdSwing": {
                    "quantityValue": {
                        "numericValue": 100.0,
                        "unit": {
                            "hasQuantityKind": "https://qudt.org/vocab/quantitykind/ElectricPotential",
                            "sameAs": "https://qudt.org/vocab/unit/MilliV"
                        }
                    },
                    "quantityKind": "https://qudt.org/vocab/quantitykind/ElectricPotential"
                },
                "onOffRatio": {
                    "quantityValue": {
                        "numericValue": 1000000.0,
                        "unit": {
                            "hasQuantityKind": "https://qudt.org/vocab/quantitykind/DimensionlessRatio",
                            "sameAs": "https://qudt.org/vocab/unit/UNITLESS"
                        }
                    },
                    "quantityKind": "https://qudt.org/vocab/quantitykind/DimensionlessRatio"
                },
                "deviceStructure": "top-gate"
            },
            "otherAspects": {
                "safety": "Standard safety protocols for handling ozone and BTBAS.",
                "filmStability": true,
                "reproducibility": true
            }
        }
    ]
}

File: results/extracted-data/atomic-layer-deposition/experimental-usecase/version1/IGZO/Extra/gpt-4o/IGZO_HydrogenImpact_Jeong_2020.json
{
    "processes": [
        {
            "aldSystem": {
                "aldMethod": [
                    {
                        "compound": "InO",
                        "method": "PEALD"
                    },
                    {
                        "compound": "GaO",
                        "method": "PEALD"
                    },
                    {
                        "compound": "ZnO",
                        "method": "PEALD"
                    }
                ],
                "materialDeposited": "InGaZnO"
            },
            "reactantSelection": {
                "precursor": [
                    {
                        "compound": "SiO2",
                        "precursor": "DIPAS"
                    },
                    {
                        "compound": "InO"
                    },
                    {
                        "compound": "GaO"
                    },
                    {
                        "compound": "ZnO"
                    }
                ],
                "coReactant": [
                    {
                        "compound": "SiO2",
                        "coReactant": "Ar + O2 mixed plasma"
                    },
                    {
                        "compound": "InO"
                    },
                    {
                        "compound": "GaO"
                    },
                    {
                        "compound": "ZnO"
                    }
                ]
            },
            "processParameters": {
                "substrate": "glass",
                "temperature": {
                    "quantityValue": {
                        "numericValue": 250.0,
                        "unit": {
                            "hasQuantityKind": "https://qudt.org/vocab/quantitykind/Temperature",
                            "sameAs": "https://qudt.org/vocab/unit/DEG_C"
                        }
                    },
                    "quantityKind": "https://qudt.org/vocab/quantitykind/Temperature"
                },
                "thicknessControl": {
                    "saturation": false,
                    "filmThickness": {
                        "quantityValue": {
                            "numericValue": 20.0,
                            "unit": {
                                "hasQuantityKind": "https://qudt.org/vocab/quantitykind/Thickness",
                                "sameAs": "https://qudt.org/vocab/unit/NanoM"
                            }
                        },
                        "quantityKind": "https://qudt.org/vocab/quantitykind/Thickness"
                    }
                },
                "supercycleDesign": {
                    "numberofSubcycles": [
                        {
                            "compound": "InO",
                            "count": {
                                "quantityValue": {
                                    "numericValue": 12.0,
                                    "unit": {
                                        "hasQuantityKind": "https://qudt.org/vocab/quantitykind/Count",
                                        "sameAs": "https://qudt.org/vocab/unit/UNITLESS"
                                    }
                                },
                                "quantityKind": "https://qudt.org/vocab/quantitykind/Count"
                            }
                        },
                        {
                            "compound": "GaO",
                            "count": {
                                "quantityValue": {
                                    "numericValue": 1.0,
                                    "unit": {
                                        "hasQuantityKind": "https://qudt.org/vocab/quantitykind/Count",
                                        "sameAs": "https://qudt.org/vocab/unit/UNITLESS"
                                    }
                                },
                                "quantityKind": "https://qudt.org/vocab/quantitykind/Count"
                            }
                        },
                        {
                            "compound": "ZnO",
                            "count": {
                                "quantityValue": {
                                    "numericValue": 1.0,
                                    "unit": {
                                        "hasQuantityKind": "https://qudt.org/vocab/quantitykind/Count",
                                        "sameAs": "https://qudt.org/vocab/unit/UNITLESS"
                                    }
                                },
                                "quantityKind": "https://qudt.org/vocab/quantitykind/Count"
                            }
                        }
                    ],
                    "subcycleSequence": [
                        "InO",
                        "GaO",
                        "ZnO"
                    ]
                }
            },
            "materialProperties": {
                "electricalProperties": {
                    "mobility": {
                        "quantityValue": {
                            "numericValue": 21.11,
                            "unit": {
                                "hasQuantityKind": "https://qudt.org/vocab/quantitykind/ElectronMobility",
                                "sameAs": "https://qudt.org/vocab/unit/CentiM2-PER-V-SEC"
                            }
                        },
                        "quantityKind": "https://qudt.org/vocab/quantitykind/ElectronMobility"
                    }
                },
                "filmComposition": {
                    "elementalConcentration": {
                        "values": {
                            "quantityValue": {
                                "numericValue": 1.45,
                                "unit": {
                                    "hasQuantityKind": "https://qudt.org/vocab/quantitykind/DimensionlessRatio",
                                    "sameAs": "https://qudt.org/vocab/unit/PERCENT"
                                }
                            },
                            "quantityKind": "https://qudt.org/vocab/quantitykind/DimensionlessRatio"
                        },
                        "characterizationMethod": "RBS/ERD"
                    },
                    "atomicRatio": {
                        "elements": [
                            "In",
                            "Ga",
                            "Zn"
                        ]
                    }
                },
                "chemicalComposition": "InGaZnO",
                "crystallinity": {
                    "phase": "amorphous"
                },
                "roughness": {
                    "value": {
                        "quantityValue": {
                            "numericValue": 0.04,
                            "unit": {
                                "hasQuantityKind": "https://qudt.org/vocab/quantitykind/Length",
                                "sameAs": "https://qudt.org/vocab/unit/NanoM"
                            }
                        },
                        "quantityKind": "https://qudt.org/vocab/quantitykind/Length"
                    },
                    "characterizationMethod": "AFM"
                },
                "filmDensity": {
                    "value": {
                        "quantityValue": {
                            "numericValue": 2.25,
                            "unit": {
                                "hasQuantityKind": "https://qudt.org/vocab/quantitykind/MassDensity",
                                "sameAs": "https://qudt.org/vocab/unit/GM-PER-DeciM3"
                            }
                        },
                        "quantityKind": "https://qudt.org/vocab/quantitykind/MassDensity"
                    },
                    "characterizationMethod": "XRR"
                }
            },
            "deviceProperties": {
                "fieldEffectMobility": {
                    "quantityValue": {
                        "numericValue": 21.11,
                        "unit": {
                            "hasQuantityKind": "https://qudt.org/vocab/quantitykind/Mobility",
                            "sameAs": "https://qudt.org/vocab/unit/CentiM2-PER-V-SEC"
                        }
                    },
                    "quantityKind": "https://qudt.org/vocab/quantitykind/Mobility"
                },
                "thresholdVoltage": {
                    "quantityValue": {
                        "numericValue": 0.82,
                        "unit": {
                            "hasQuantityKind": "https://qudt.org/vocab/quantitykind/Voltage",
                            "sameAs": "https://qudt.org/vocab/unit/V"
                        }
                    },
                    "quantityKind": "https://qudt.org/vocab/quantitykind/Voltage"
                },
                "subthresholdSwing": {
                    "quantityValue": {
                        "numericValue": 0.22,
                        "unit": {
                            "hasQuantityKind": "https://qudt.org/vocab/quantitykind/ElectricPotential",
                            "sameAs": "https://qudt.org/vocab/unit/MilliV"
                        }
                    },
                    "quantityKind": "https://qudt.org/vocab/quantitykind/ElectricPotential"
                },
                "deviceStructure": "top-gate bottom-contact"
            }
        }
    ]
}
