Repository: sciknoworg/scikgextract

# 📋 Overview

SciKGExtract is an agentic framework for extracting structured scientific knowledge from research papers using Large Language Models (LLMs). Given a target domain described by a semantic schema, the system orchestrates a multi-stage LangGraph workflow that extracts, validates, normalizes, and iteratively refines structured JSON from scientific text.

The framework is domain-agnostic and has been applied to both **materials science** (Atomic Layer Deposition, PolyIE and PcMSP) and **biomedical NLP** benchmarks (BC5CDR and BioRED).

File: results/extracted-data/atomic-layer-deposition/experimental-usecase/version1/IGZO/Extra/gpt-4o/IGZO_ImprovePerf_Kim_2017.json
{
    "processes": [
        {
            "aldSystem": {
                "aldMethod": [
                    {
                        "compound": "IGZO",
                        "method": "TALD"
                    },
                    {
                        "compound": "Al2O3",
                        "method": "TALD"
                    },
                    {
                        "compound": "AZO",
                        "method": "TALD"
                    }
                ],
                "materialDeposited": "IGZO"
            },
            "reactantSelection": {
                "precursor": [
                    {
                        "compound": "In-Ga",
                        "precursor": "newly synthesized indium-gallium single precursor"
                    },
                    {
                        "compound": "Zn",
                        "precursor": "diethyl zinc (DEZn)"
                    },
                    {
                        "compound": "O",
                        "precursor": "ozone (O3)"
                    }
                ],
                "coReactant": [
                    {
                        "compound": "Al",
                        "coReactant": "trimethylaluminum (TMA)"
                    },
                    {
                        "compound": "Zn",
                        "coReactant": "diethyl zinc (DEZn)"
                    },
                    {
                        "compound": "O",
                        "coReactant": "H2O"
                    }
                ]
            },
            "processParameters": {
                "substrate": "glass substrate",
                "temperature": {
                    "quantityValue": {
                        "numericValue": 150.0,
                        "unit": {
                            "hasQuantityKind": "https://qudt.org/vocab/quantitykind/Temperature",
                            "sameAs": "https://qudt.org/vocab/unit/DEG_C"
                        }
                    },
                    "quantityKind": "https://qudt.org/vocab/quantitykind/Temperature"
                },
                "thicknessControl": {
                    "saturation": false,
                    "filmThickness": {
                        "quantityValue": {
                            "numericValue": 20.0,
                            "unit": {
                                "hasQuantityKind": "https://qudt.org/vocab/quantitykind/Thickness",
                                "sameAs": "https://qudt.org/vocab/unit/NanoM"
                            }
                        },
                        "quantityKind": "https://qudt.org/vocab/quantitykind/Thickness"
                    }
                }
            },
            "materialProperties": {
                "electricalProperties": {
                    "mobility": {
                        "quantityValue": {
                            "numericValue": 7.1,
                            "unit": {
                                "hasQuantityKind": "https://qudt.org/vocab/quantitykind/ElectronMobility",
                                "sameAs": "https://qudt.org/vocab/unit/CentiM2-PER-V-SEC"
                            }
                        },
                        "quantityKind": "https://qudt.org/vocab/quantitykind/ElectronMobility"
                    }
                },
                "filmComposition": {
                    "atomicRatio": {
                        "elements": [
                            "In",
                            "Ga",
                            "Zn"
                        ],
                        "value": "1:1:3"
                    }
                },
                "chemicalComposition": "InGaZnO",
                "roughness": {
                    "value": {
                        "quantityValue": {
                            "numericValue": 0.32,
                            "unit": {
                                "hasQuantityKind": "https://qudt.org/vocab/quantitykind/Length",
                                "sameAs": "https://qudt.org/vocab/unit/NanoM"
                            }
                        },
                        "quantityKind": "https://qudt.org/vocab/quantitykind/Length"
                    },
                    "characterizationMethod": "AFM"
                }
            },
            "deviceProperties": {
                "fieldEffectMobility": {
                    "quantityValue": {
                        "numericValue": 7.1,
                        "unit": {
                            "hasQuantityKind": "https://qudt.org/vocab/quantitykind/Mobility",
                            "sameAs": "https://qudt.org/vocab/unit/CentiM2-PER-V-SEC"
                        }
                    },
                    "quantityKind": "https://qudt.org/vocab/quantitykind/Mobility"
                },
                "subthresholdSwing": {
                    "quantityValue": {
                        "numericValue": 1.2,
                        "unit": {
                            "hasQuantityKind": "https://qudt.org/vocab/quantitykind/ElectricPotential",
                            "sameAs": "https://qudt.org/vocab/unit/MilliV"
                        }
                    },
                    "quantityKind": "https://qudt.org/vocab/quantitykind/ElectricPotential"
                },
                "onOffRatio": {
                    "quantityValue": {
                        "numericValue": 1000.0,
                        "unit": {
                            "hasQuantityKind": "https://qudt.org/vocab/quantitykind/DimensionlessRatio",
                            "sameAs": "https://qudt.org/vocab/unit/UNITLESS"
                        }
                    },
                    "quantityKind": "https://qudt.org/vocab/quantitykind/DimensionlessRatio"
                }
            }
        }
    ]
}

File: results/extracted-data/atomic-layer-deposition/experimental-usecase/version1/IGZO/Extra/gpt-4o/IGZO_InpoorIGZO_Kruv_2025.json
{
    "processes": [
        {
            "aldSystem": {
                "aldMethod": [
                    {
                        "compound": "IGZO",
                        "method": "TALD"
                    },
                    {
                        "compound": "Al2O3",
                        "method": "TALD"
                    }
                ],
                "materialDeposited": "IGZO"
            },
            "reactantSelection": {
                "precursor": [
                    {
                        "compound": "IGZO",
                        "precursor": "In, Ga, Zn precursors"
                    },
                    {
                        "compound": "Al2O3",
                        "precursor": "Al precursor"
                    }
                ],
                "coReactant": [
                    {
                        "compound": "IGZO",
                        "coReactant": "Oxygen"
                    },
                    {
                        "compound": "Al2O3",
                        "coReactant": "Oxygen"
                    }
                ]
            },
            "processParameters": {
                "temperature": {
                    "quantityValue": {
                        "numericValue": 200.0,
                        "unit": {
                            "hasQuantityKind": "https://qudt.org/vocab/quantitykind/Temperature",
                            "sameAs": "https://qudt.org/vocab/unit/DEG_C"
                        }
                    },
                    "quantityKind": "https://qudt.org/vocab/quantitykind/Temperature"
                },
                "thicknessControl": {
                    "saturation": false,
                    "filmThickness": {
                        "quantityValue": {
                            "numericValue": 7.0,
                            "unit": {
                                "hasQuantityKind": "https://qudt.org/vocab/quantitykind/Thickness",
                                "sameAs": "https://qudt.org/vocab/unit/NanoM"
                            }
                        },
                        "quantityKind": "https://qudt.org/vocab/quantitykind/Thickness"
                    }
                }
            },
            "materialProperties": {
                "filmComposition": {
                    "elementalConcentration": {
                        "characterizationMethod": "XRF"
                    },
                    "atomicRatio": {
                        "elements": [
                            "In",
                            "Ga",
                            "Zn"
                        ],
                        "value": "0.17:0.45:0.38",
                        "characterizationMethod": "XRF"
                    }
                },
                "chemicalComposition": "InGaZnO"
            },
            "deviceProperties": {
                "deviceStructure": "top-gate"
            },
            "otherAspects": {
                "filmStability": true,
                "reproducibility": true
            }
        }
    ]
}

File: results/extracted-data/atomic-layer-deposition/experimental-usecase/version1/IGZO/Extra/gpt-4o/IGZO_LowVoltageTALD_Cho_2021.json
{
    "processes": [
        {
            "aldSystem": {
                "aldMethod": [
                    {
                        "compound": "IGZO",
                        "method": "TALD"
                    },
                    {
                        "compound": "HfO2",
                        "method": "PEALD"
                    },
                    {
                        "compound": "Al2O3",
                        "method": "TALD"
                    }
                ],
                "materialDeposited": "IGZO"
            },
            "reactantSelection": {
                "precursor": [
                    {
                        "compound": "InOx",
                        "precursor": "[3-(Dimethylamino)-propyl] dimethyl indium (DADI)"
                    },
                    {
                        "compound": "GaOx",
                        "precursor": "Trimethyl gallium (TMGa)"
                    },
                    {
                        "compound": "ZnO",
                        "precursor": "Diethyl zinc (DEZ)"
                    },
                    {
                        "compound": "HfO2",
                        "precursor": "Tetrakis(dimethylamino)hafnium (TEMAHf)"
                    },
                    {
                        "compound": "Al2O3",
                        "precursor": "Trimethyl aluminum (TMA)"
                    }
                ],
                "coReactant": [
                    {
                        "compound": "IGZO",
                        "coReactant": "Ozone (O3)"
                    },
                    {
                        "compound": "HfO2",
                        "coReactant": "O2 plasma"
                    },
                    {
                        "compound": "Al2O3",
                        "coReactant": "Ozone (O3)"
                    }
                ]
            },
            "processParameters": {
                "substrate": "SiO2/Si substrate",
                "temperature": {
                    "quantityValue": {
                        "numericValue": 250.0,
                        "unit": {
                            "hasQuantityKind": "https://qudt.org/vocab/quantitykind/Temperature",
                            "sameAs": "https://qudt.org/vocab/unit/DEG_C"
                        }
                    },
                    "quantityKind": "https://qudt.org/vocab/quantitykind/Temperature"
                },
                "thicknessControl": {
                    "growthPerCycle": {
                        "values": [
                            {
                                "compound": "InOx"
                            },
                            {
                                "compound": "GaOx"
                            },
                            {
                                "compound": "ZnO"
                            }
                        ],
                        "filmThickness": {
                            "quantityValue": {
                                "numericValue": 13.0,
                                "unit": {
                                    "hasQuantityKind": "https://qudt.org/vocab/quantitykind/Thickness",
                                    "sameAs": "https://qudt.org/vocab/unit/NanoM"
                                }
                            },
                            "quantityKind": "https://qudt.org/vocab/quantitykind/Thickness"
                        }
                    },
                    "saturation": true,
                    "dosingTime": [
                        {
                            "compound": "InOx"
                        },
                        {
                            "compound": "GaOx"
                        },
                        {
                            "compound": "ZnO"
                        }
                    ],
                    "purgeTime": [
                        {
                            "compound": "InOx",
                            "precursor": {
                                "quantityValue": {
                                    "numericValue": 10.0,
                                    "unit": {
                                        "hasQuantityKind": "https://qudt.org/vocab/quantitykind/Time",
                                        "sameAs": "https://qudt.org/vocab/unit/MilliSEC"
                                    }
                                },
                                "quantityKind": "https://qudt.org/vocab/quantitykind/Time"
                            },
                            "coReactant": {
                                "quantityValue": {
                                    "numericValue": 10.0,
                                    "unit": {
                                        "hasQuantityKind": "https://qudt.org/vocab/quantitykind/Time",
                                        "sameAs": "https://qudt.org/vocab/unit/MilliSEC"
                                    }
                                },
                                "quantityKind": "https://qudt.org/vocab/quantitykind/Time"
                            }
                        },
                        {
                            "compound": "GaOx",
                            "precursor": {
                                "quantityValue": {
                                    "numericValue": 10.0,
                                    "unit": {
                                        "hasQuantityKind": "https://qudt.org/vocab/quantitykind/Time",
                                        "sameAs": "https://qudt.org/vocab/unit/MilliSEC"
                                    }
                                },
                                "quantityKind": "https://qudt.org/vocab/quantitykind/Time"
                            },
                            "coReactant": {
                                "quantityValue": {
                                    "numericValue": 10.0,
                                    "unit": {
                                        "hasQuantityKind": "https://qudt.org/vocab/quantitykind/Time",
                                        "sameAs": "https://qudt.org/vocab/unit/MilliSEC"
                                    }
                                },
                                "quantityKind": "https://qudt.org/vocab/quantitykind/Time"
                            }
                        },
                        {
                            "compound": "ZnO",
                            "precursor": {
                                "quantityValue": {
                                    "numericValue": 10.0,
                                    "unit": {
                                        "hasQuantityKind": "https://qudt.org/vocab/quantitykind/Time",
                                        "sameAs": "https://qudt.org/vocab/unit/MilliSEC"
                                    }
                                },
                                "quantityKind": "https://qudt.org/vocab/quantitykind/Time"
                            },
                            "coReactant": {
                                "quantityValue": {
                                    "numericValue": 10.0,
                                    "unit": {
                                        "hasQuantityKind": "https://qudt.org/vocab/quantitykind/Time",
                                        "sameAs": "https://qudt.org/vocab/unit/MilliSEC"
                                    }
                                },
                                "quantityKind": "https://qudt.org/vocab/quantitykind/Time"
                            }
                        }
                    ],
                    "flowRates": [
                        {
                            "compound": "InOx"
                        },
                        {
                            "compound": "GaOx"
                        },
                        {
                            "compound": "ZnO"
                        }
                    ],
                    "filmThickness": {
                        "quantityValue": {
                            "numericValue": 13.0,
                            "unit": {
                                "hasQuantityKind": "https://qudt.org/vocab/quantitykind/Thickness",
                                "sameAs": "https://qudt.org/vocab/unit/NanoM"
                            }
                        },
                        "quantityKind": "https://qudt.org/vocab/quantitykind/Thickness"
                    }
                },
                "supercycleDesign": {
                    "numberofSubcycles": [
                        {
                            "compound": "InOx"
                        },
                        {
                            "compound": "GaOx"
                        },
                        {
                            "compound": "ZnO"
                        }
                    ],
                    "subcycleSequence": [
                        "InOx",
                        "GaOx",
                        "ZnO"
                    ]
                }
            },
            "materialProperties": {
                "opticalProperties": {
                    "bandGap": {
                        "quantityValue": {
                            "numericValue": 3.65,
                            "unit": {
                                "hasQuantityKind": "https://qudt.org/vocab/quantitykind/Energy",
                                "sameAs": "https://qudt.org/vocab/unit/EV"
                            }
                        },
                        "quantityKind": "https://qudt.org/vocab/quantitykind/Energy"
                    },
                    "characterizationMethod": "Spectroscopic ellipsometry"
                },
                "electricalProperties": {
                    "carrierDensity": {
                        "quantityValue": {
                            "numericValue": 4.7e+16,
                            "unit": {
                                "hasQuantityKind": "https://qudt.org/vocab/quantitykind/ElectricChargeVolumeDensity",
                                "sameAs": "https://qudt.org/vocab/unit/PER-M3"
                            }
                        },
                        "quantityKind": "https://qudt.org/vocab/quantitykind/ElectricChargeVolumeDensity"
                    },
                    "mobility": {
                        "quantityValue": {
                            "numericValue": 10.0,
                            "unit": {
                                "hasQuantityKind": "https://qudt.org/vocab/quantitykind/ElectronMobility",
                                "sameAs": "https://qudt.org/vocab/unit/CentiM2-PER-V-SEC"
                            }
                        },
                        "quantityKind": "https://qudt.org/vocab/quantitykind/ElectronMobility"
                    },
                    "characterizationMethod": "Hall measurements"
                },
                "filmComposition": {
                    "elementalConcentration": {
                        "characterizationMethod": "XRF"
                    },
                    "atomicRatio": {
                        "elements": [
                            "In",
                            "Ga",
                            "Zn"
                        ],
                        "value": "1.0:2.8:5.4",
                        "characterizationMethod": "XRF"
                    }
                },
                "chemicalComposition": "InGaZnO",
                "crystallinity": {
                    "phase": "amorphous",
                    "characterizationMethod": "GIXRD"
                },
                "roughness": {
                    "value": {
                        "quantityValue": {
                            "numericValue": 0.21,
                            "unit": {
                                "hasQuantityKind": "https://qudt.org/vocab/quantitykind/Length",
                                "sameAs": "https://qudt.org/vocab/unit/NanoM"
                            }
                        },
                        "quantityKind": "https://qudt.org/vocab/quantitykind/Length"
                    },
                    "characterizationMethod": "AFM"
                }
            },
            "deviceProperties": {
                "fieldEffectMobility": {
                    "quantityValue": {
                        "numericValue": 74.0,
                        "unit": {
                            "hasQuantityKind": "https://qudt.org/vocab/quantitykind/Mobility",
                            "sameAs": "https://qudt.org/vocab/unit/CentiM2-PER-V-SEC"
                        }
                    },
                    "quantityKind": "https://qudt.org/vocab/quantitykind/Mobility"
                },
                "thresholdVoltage": {
                    "quantityValue": {
                        "numericValue": 0.2,
                        "unit": {
                            "hasQuantityKind": "https://qudt.org/vocab/quantitykind/Voltage",
                            "sameAs": "https://qudt.org/vocab/unit/V"
                        }
                    },
                    "quantityKind": "https://qudt.org/vocab/quantitykind/Voltage"
                },
                "subthresholdSwing": {
                    "quantityValue": {
                        "numericValue": 0.13,
                        "unit": {
                            "hasQuantityKind": "https://qudt.org/vocab/quantitykind/ElectricPotential",
                            "sameAs": "https://qudt.org/vocab/unit/MilliV"
                        }
                    },
                    "quantityKind": "https://qudt.org/vocab/quantitykind/ElectricPotential"
                },
                "onOffRatio": {
                    "quantityValue": {
                        "numericValue": 320000000.0,
                        "unit": {
                            "hasQuantityKind": "https://qudt.org/vocab/quantitykind/DimensionlessRatio",
                            "sameAs": "https://qudt.org/vocab/unit/UNITLESS"
                        }
                    },
                    "quantityKind": "https://qudt.org/vocab/quantitykind/DimensionlessRatio"
                },
                "deviceStructure": "top gate staggered structure"
            },
            "otherAspects": {
                "filmStability": true,
                "reproducibility": true
            }
        }
    ]
}
