Repository: sciknoworg/scikgextract

# 📋 Overview

SciKGExtract is an agentic framework for extracting structured scientific knowledge from research papers using Large Language Models (LLMs). Given a target domain described by a semantic schema, the system orchestrates a multi-stage LangGraph workflow that extracts, validates, normalizes, and iteratively refines structured JSON from scientific text.

The framework is domain-agnostic and has been applied to both **materials science** (Atomic Layer Deposition, PolyIE and PcMSP) and **biomedical NLP** benchmarks (BC5CDR and BioRED).

File: results/extractions/PolyIE/experiment2/test/mistral-large-2512/11.json
{
    "sentences": [
        {
            "entities": {
                "chemicalNames": [
                    "9,10-thienyl-substituted anthracene",
                    "TA",
                    "diketopyrrolopyrrole",
                    "DPP",
                    "copolymer",
                    "PC71BM",
                    "di-perylene bisimide",
                    "di-PBI",
                    "PTATDPP",
                    "PTAFDPP",
                    "TDPP",
                    "FDPP",
                    "PEDOT:PSS",
                    "Ca",
                    "Al",
                    "ZnO",
                    "MoO3",
                    "Ag",
                    "2,2\u20329,9\u2032-tetra(undecan-6-yl)-[5,5\u2032bianthra(2,1,9-def:6,5,10-d\u2032e\u2032f\u2032)diisoquinolin]-1,1\u2032,3,3\u2032,8,8\u2032,10,10\u2032-(2H,2\u2032H,9H,9\u2032H)-octaone",
                    "di-PDI"
                ],
                "propertyNames": [
                    "band gap",
                    "HOMO level",
                    "power conversion efficiency",
                    "PCE",
                    "V OC",
                    "J SC",
                    "FF",
                    "number-average molecular weights",
                    "M n",
                    "polydispersity indexes",
                    "PDI",
                    "absorption maxima",
                    "\u03bb max",
                    "optical bandgap",
                    "vibronic shoulder peaks",
                    "LUMO energy level",
                    "hole mobility",
                    "\u03bc h",
                    "on/off ratios",
                    "threshold voltages",
                    "interchain distance",
                    "d 100",
                    "\u03c0-\u03c0 stacking distance",
                    "d 010",
                    "dihedral angle",
                    "PL quenching",
                    "LUMO-LUMO offset",
                    "fibril width"
                ],
                "propertyValues": [
                    "1.65 eV",
                    "-5.5 eV",
                    "7.02%",
                    "0.80 V",
                    "13.1 mA cm^-2",
                    "0.67",
                    "4.23%",
                    "0.77 V",
                    "9.8 mA cm^-2",
                    "0.56",
                    "47.2 kDa",
                    "32.6 kDa",
                    "2.1",
                    "2.5",
                    "654 nm",
                    "666 nm",
                    "750 nm",
                    "1.65 eV",
                    "710 nm",
                    "770 nm",
                    "-5.45 eV",
                    "-3.60 eV",
                    "-5.38 eV",
                    "-3.45 eV",
                    "2.7 \u00d7 10^-2 cm^2 V^-1 s^-1",
                    "8.9 \u00d7 10^-3 cm^2 V^-1 s^-1",
                    "> 10^5",
                    "< 20 V",
                    "21.0 \u00c5",
                    "4.6 \u00c5",
                    "4.7 \u00c5",
                    "< 1\u00b0",
                    "3.8\u00b0",
                    "> 95%",
                    "0.4 eV",
                    "~30 nm",
                    "6.69%",
                    "12.3 mA cm^-2",
                    "0.68",
                    "5.02%",
                    "11.2 mA cm^-2",
                    "0.59",
                    "0.76 V"
                ],
                "conditions": [
                    "blend of the copolymer and PC71BM",
                    "blend of the copolymer and di-PBI",
                    "conventional device architecture: ITO / PEDOT:PSS / polymer:PC71BM / Ca / Al",
                    "optimum blend ratio of polymer:PC71BM is 1:2",
                    "o-dichlorobenzene as a solvent",
                    "optimum thickness for the active layer was ca. 90 nm",
                    "inverted architecture: ITO / ZnO / polymer:PC71BM / MoO3 / Ag",
                    "1:2 in weight ratio for PTATDPP:di-PBI",
                    "without the addition of a processing additive"
                ]
            },
            "relations": [
                {
                    "chemicalName": "PTATDPP:PC71BM",
                    "propertyName": "PCE",
                    "propertyValue": "7.02%",
                    "condition": "inverted architecture: ITO / ZnO / polymer:PC71BM / MoO3 / Ag"
                },
                {
                    "chemicalName": "PTATDPP:PC71BM",
                    "propertyName": "V OC",
                    "propertyValue": "0.80 V",
                    "condition": "inverted architecture: ITO / ZnO / polymer:PC71BM / MoO3 / Ag"
                },
                {
                    "chemicalName": "PTATDPP:PC71BM",
                    "propertyName": "J SC",
                    "propertyValue": "13.1 mA cm^-2",
                    "condition": "inverted architecture: ITO / ZnO / polymer:PC71BM / MoO3 / Ag"
                },
                {
                    "chemicalName": "PTATDPP:PC71BM",
                    "propertyName": "FF",
                    "propertyValue": "0.67",
                    "condition": "inverted architecture: ITO / ZnO / polymer:PC71BM / MoO3 / Ag"
                },
                {
                    "chemicalName": "PTATDPP:di-PBI",
                    "propertyName": "PCE",
                    "propertyValue": "4.23%",
                    "condition": "1:2 in weight ratio for PTATDPP:di-PBI"
                },
                {
                    "chemicalName": "PTATDPP:di-PBI",
                    "propertyName": "V OC",
                    "propertyValue": "0.77 V",
                    "condition": "1:2 in weight ratio for PTATDPP:di-PBI"
                },
                {
                    "chemicalName": "PTATDPP:di-PBI",
                    "propertyName": "J SC",
                    "propertyValue": "9.8 mA cm^-2",
                    "condition": "1:2 in weight ratio for PTATDPP:di-PBI"
                },
                {
                    "chemicalName": "PTATDPP:di-PBI",
                    "propertyName": "FF",
                    "propertyValue": "0.56",
                    "condition": "1:2 in weight ratio for PTATDPP:di-PBI"
                },
                {
                    "chemicalName": "PTATDPP",
                    "propertyName": "band gap",
                    "propertyValue": "1.65 eV",
                    "condition": null
                },
                {
                    "chemicalName": "PTATDPP",
                    "propertyName": "HOMO level",
                    "propertyValue": "-5.45 eV",
                    "condition": null
                },
                {
                    "chemicalName": "PTATDPP",
                    "propertyName": "LUMO energy level",
                    "propertyValue": "-3.60 eV",
                    "condition": null
                },
                {
                    "chemicalName": "PTATDPP",
                    "propertyName": "hole mobility",
                    "propertyValue": "2.7 \u00d7 10^-2 cm^2 V^-1 s^-1",
                    "condition": null
                },
                {
                    "chemicalName": "PTATDPP",
                    "propertyName": "M n",
                    "propertyValue": "47.2 kDa",
                    "condition": null
                },
                {
                    "chemicalName": "PTATDPP",
                    "propertyName": "PDI",
                    "propertyValue": "2.1",
                    "condition": null
                },
                {
                    "chemicalName": "PTATDPP",
                    "propertyName": "\u03bb max",
                    "propertyValue": "654 nm",
                    "condition": null
                },
                {
                    "chemicalName": "PTATDPP",
                    "propertyName": "absorption onset",
                    "propertyValue": "770 nm",
                    "condition": null
                },
                {
                    "chemicalName": "PTATDPP",
                    "propertyName": "vibronic shoulder peaks",
                    "propertyValue": "710 nm",
                    "condition": null
                },
                {
                    "chemicalName": "PTATDPP",
                    "propertyName": "d 100",
                    "propertyValue": "21.0 \u00c5",
                    "condition": null
                },
                {
                    "chemicalName": "PTATDPP",
                    "propertyName": "d 010",
                    "propertyValue": "4.6 \u00c5",
                    "condition": null
                },
                {
                    "chemicalName": "PTATDPP",
                    "propertyName": "dihedral angle",
                    "propertyValue": "< 1\u00b0",
                    "condition": null
                },
                {
                    "chemicalName": "PTATDPP:PC71BM",
                    "propertyName": "PCE",
                    "propertyValue": "6.69%",
                    "condition": "conventional device architecture: ITO / PEDOT:PSS / polymer:PC71BM / Ca / Al, optimum blend ratio of 1:2, o-dichlorobenzene solvent, 90 nm active layer thickness"
                },
                {
                    "chemicalName": "PTATDPP:PC71BM",
                    "propertyName": "V OC",
                    "propertyValue": "0.80 V",
                    "condition": "conventional device architecture: ITO / PEDOT:PSS / polymer:PC71BM / Ca / Al, optimum blend ratio of 1:2, o-dichlorobenzene solvent, 90 nm active layer thickness"
                },
                {
                    "chemicalName": "PTATDPP:PC71BM",
                    "propertyName": "J SC",
                    "propertyValue": "12.3 mA cm^-2",
                    "condition": "conventional device architecture: ITO / PEDOT:PSS / polymer:PC71BM / Ca / Al, optimum blend ratio of 1:2, o-dichlorobenzene solvent, 90 nm active layer thickness"
                },
                {
                    "chemicalName": "PTATDPP:PC71BM",
                    "propertyName": "FF",
                    "propertyValue": "0.68",
                    "condition": "conventional device architecture: ITO / PEDOT:PSS / polymer:PC71BM / Ca / Al, optimum blend ratio of 1:2, o-dichlorobenzene solvent, 90 nm active layer thickness"
                },
                {
                    "chemicalName": "PTAFDPP:PC71BM",
                    "propertyName": "PCE",
                    "propertyValue": "5.22%",
                    "condition": "inverted architecture: ITO / ZnO / polymer:PC71BM / MoO3 / Ag"
                },
                {
                    "chemicalName": "PTAFDPP:PC71BM",
                    "propertyName": "V OC",
                    "propertyValue": "0.76 V",
                    "condition": "inverted architecture: ITO / ZnO / polymer:PC71BM / MoO3 / Ag"
                },
                {
                    "chemicalName": "PTAFDPP:PC71BM",
                    "propertyName": "J SC",
                    "propertyValue": "11.2 mA cm^-2",
                    "condition": "inverted architecture: ITO / ZnO / polymer:PC71BM / MoO3 / Ag"
                },
                {
                    "chemicalName": "PTAFDPP:PC71BM",
                    "propertyName": "FF",
                    "propertyValue": "0.59",
                    "condition": "inverted architecture: ITO / ZnO / polymer:PC71BM / MoO3 / Ag"
                },
                {
                    "chemicalName": "PTAFDPP",
                    "propertyName": "band gap",
                    "propertyValue": "1.65 eV",
                    "condition": null
                },
                {
                    "chemicalName": "PTAFDPP",
                    "propertyName": "HOMO level",
                    "propertyValue": "-5.38 eV",
                    "condition": null
                },
                {
                    "chemicalName": "PTAFDPP",
                    "propertyName": "LUMO energy level",
                    "propertyValue": "-3.45 eV",
                    "condition": null
                },
                {
                    "chemicalName": "PTAFDPP",
                    "propertyName": "hole mobility",
                    "propertyValue": "8.9 \u00d7 10^-3 cm^2 V^-1 s^-1",
                    "condition": null
                },
                {
                    "chemicalName": "PTAFDPP",
                    "propertyName": "M n",
                    "propertyValue": "32.6 kDa",
                    "condition": null
                },
                {
                    "chemicalName": "PTAFDPP",
                    "propertyName": "PDI",
                    "propertyValue": "2.5",
                    "condition": null
                },
                {
                    "chemicalName": "PTAFDPP",
                    "propertyName": "\u03bb max",
                    "propertyValue": "666 nm",
                    "condition": null
                },
                {
                    "chemicalName": "PTAFDPP",
                    "propertyName": "absorption onset",
                    "propertyValue": "770 nm",
                    "condition": null
                },
                {
                    "chemicalName": "PTAFDPP",
                    "propertyName": "vibronic shoulder peaks",
                    "propertyValue": "710 nm",
                    "condition": null
                },
                {
                    "chemicalName": "PTAFDPP",
                    "propertyName": "d 100",
                    "propertyValue": "21.0 \u00c5",
                    "condition": null
                },
                {
                    "chemicalName": "PTAFDPP",
                    "propertyName": "d 010",
                    "propertyValue": "4.7 \u00c5",
                    "condition": null
                },
                {
                    "chemicalName": "PTAFDPP",
                    "propertyName": "dihedral angle",
                    "propertyValue": "3.8\u00b0",
                    "condition": null
                },
                {
                    "chemicalName": "PTATDPP:PC71BM",
                    "propertyName": "PCE",
                    "propertyValue": "5.02%",
                    "condition": "conventional device architecture: ITO / PEDOT:PSS / polymer:PC71BM / Ca / Al, optimum blend ratio of 1:2, o-dichlorobenzene solvent, 90 nm active layer thickness"
                },
                {
                    "chemicalName": "PTATDPP:PC71BM",
                    "propertyName": "V OC",
                    "propertyValue": "0.76 V",
                    "condition": "conventional device architecture: ITO / PEDOT:PSS / polymer:PC71BM / Ca / Al, optimum blend ratio of 1:2, o-dichlorobenzene solvent, 90 nm active layer thickness"
                },
                {
                    "chemicalName": "PTATDPP:PC71BM",
                    "propertyName": "J SC",
                    "propertyValue": "11.2 mA cm^-2",
                    "condition": "conventional device architecture: ITO / PEDOT:PSS / polymer:PC71BM / Ca / Al, optimum blend ratio of 1:2, o-dichlorobenzene solvent, 90 nm active layer thickness"
                },
                {
                    "chemicalName": "PTATDPP:PC71BM",
                    "propertyName": "FF",
                    "propertyValue": "0.59",
                    "condition": "conventional device architecture: ITO / PEDOT:PSS / polymer:PC71BM / Ca / Al, optimum blend ratio of 1:2, o-dichlorobenzene solvent, 90 nm active layer thickness"
                },
                {
                    "chemicalName": "PTATDPP:di-PBI",
                    "propertyName": "PL quenching",
                    "propertyValue": "> 95%",
                    "condition": null
                },
                {
                    "chemicalName": "PTATDPP:di-PBI",
                    "propertyName": "LUMO-LUMO offset",
                    "propertyValue": "0.4 eV",
                    "condition": null
                },
                {
                    "chemicalName": "PTATDPP:PC71BM",
                    "propertyName": "fibril width",
                    "propertyValue": "~30 nm",
                    "condition": null
                }
            ]
        }
    ]
}

File: results/extractions/PolyIE/experiment2/test/mistral-large-2512/12.json
{
    "sentences": [
        {
            "entities": {
                "chemicalNames": [
                    "PBDT-TDPP-S",
                    "benzo[1,2b:4,5-b\u2032]dithiophene",
                    "diketopyrrolopyrrole",
                    "PC71BM",
                    "[6,6]-phenyl-C71-butyric acid methyl ester"
                ],
                "propertyNames": [
                    "HOMO level",
                    "power conversion efficiency",
                    "PCE",
                    "open-circuit voltage",
                    "V OC",
                    "short-circuit current",
                    "J SC",
                    "fill factor",
                    "FF"
                ],
                "propertyValues": [
                    "-5.34 eV",
                    "4.89%",
                    "0.84 V",
                    "10.04 mA cm^-2",
                    "56.0%"
                ],
                "conditions": []
            },
            "relations": [
                {
                    "chemicalName": "PBDT-TDPP-S",
                    "propertyName": "HOMO level",
                    "propertyValue": "-5.34 eV",
                    "condition": null
                },
                {
                    "chemicalName": "PBDT-TDPP-S:PC71BM",
                    "propertyName": "PCE",
                    "propertyValue": "4.89%",
                    "condition": null
                },
                {
                    "chemicalName": "PBDT-TDPP-S:PC71BM",
                    "propertyName": "V OC",
                    "propertyValue": "0.84 V",
                    "condition": null
                },
                {
                    "chemicalName": "PBDT-TDPP-S:PC71BM",
                    "propertyName": "J SC",
                    "propertyValue": "10.04 mA cm^-2",
                    "condition": null
                },
                {
                    "chemicalName": "PBDT-TDPP-S:PC71BM",
                    "propertyName": "FF",
                    "propertyValue": "56.0%",
                    "condition": null
                }
            ]
        },
        {
            "entities": {
                "chemicalNames": [
                    "PBDT-TDPP-S",
                    "PC61BM",
                    "PC71BM"
                ],
                "propertyNames": [
                    "number-average molecular weight",
                    "polydispersity index",
                    "degradation temperature",
                    "T d"
                ],
                "propertyValues": [
                    "1.34 \u00d7 10^4 g mol^-1",
                    "1.27",
                    "364 \u00b0C"
                ],
                "conditions": [
                    "5% weight loss"
                ]
            },
            "relations": [
                {
                    "chemicalName": "PBDT-TDPP-S",
                    "propertyName": "number-average molecular weight",
                    "propertyValue": "1.34 \u00d7 10^4 g mol^-1",
                    "condition": null
                },
                {
                    "chemicalName": "PBDT-TDPP-S",
                    "propertyName": "polydispersity index",
                    "propertyValue": "1.27",
                    "condition": null
                },
                {
                    "chemicalName": "PBDT-TDPP-S",
                    "propertyName": "T d",
                    "propertyValue": "364 \u00b0C",
                    "condition": "5% weight loss"
                }
            ]
        },
        {
            "entities": {
                "chemicalNames": [
                    "PBDT-TDPP-S"
                ],
                "propertyNames": [
                    "optical band gap",
                    "E g opt",
                    "HOMO",
                    "LUMO"
                ],
                "propertyValues": [
                    "1.73 eV",
                    "-5.34 eV",
                    "-3.52 eV"
                ],
                "conditions": []
            },
            "relations": [
                {
                    "chemicalName": "PBDT-TDPP-S",
                    "propertyName": "E g opt",
                    "propertyValue": "1.73 eV",
                    "condition": null
                },
                {
                    "chemicalName": "PBDT-TDPP-S",
                    "propertyName": "HOMO",
                    "propertyValue": "-5.34 eV",
                    "condition": null
                },
                {
                    "chemicalName": "PBDT-TDPP-S",
                    "propertyName": "LUMO",
                    "propertyValue": "-3.52 eV",
                    "condition": null
                }
            ]
        },
        {
            "entities": {
                "chemicalNames": [
                    "PBDT-TDPP-S:PC71BM",
                    "PBDT-TDPP-S:PC61BM"
                ],
                "propertyNames": [
                    "PCE",
                    "V OC",
                    "J SC",
                    "FF",
                    "EQE"
                ],
                "propertyValues": [
                    "4.89%",
                    "0.84 V",
                    "10.04 mA cm^-2",
                    "56.0%",
                    "45%"
                ],
                "conditions": [
                    "1:1.3 ratio",
                    "80 nm thickness",
                    "120 \u00b0C annealing temperature",
                    "AM 1.5G illumination"
                ]
            },
            "relations": [
                {
                    "chemicalName": "PBDT-TDPP-S:PC71BM",
                    "propertyName": "PCE",
                    "propertyValue": "4.89%",
                    "condition": "1:1.3 ratio, 80 nm thickness, 120 \u00b0C annealing temperature"
                },
                {
                    "chemicalName": "PBDT-TDPP-S:PC71BM",
                    "propertyName": "V OC",
                    "propertyValue": "0.84 V",
                    "condition": "1:1.3 ratio, 80 nm thickness, 120 \u00b0C annealing temperature"
                },
                {
                    "chemicalName": "PBDT-TDPP-S:PC71BM",
                    "propertyName": "J SC",
                    "propertyValue": "10.04 mA cm^-2",
                    "condition": "1:1.3 ratio, 80 nm thickness, 120 \u00b0C annealing temperature"
                },
                {
                    "chemicalName": "PBDT-TDPP-S:PC71BM",
                    "propertyName": "FF",
                    "propertyValue": "56.0%",
                    "condition": "1:1.3 ratio, 80 nm thickness, 120 \u00b0C annealing temperature"
                },
                {
                    "chemicalName": "PBDT-TDPP-S:PC71BM",
                    "propertyName": "EQE",
                    "propertyValue": "45%",
                    "condition": "1:1.3 ratio, 80 nm thickness, 120 \u00b0C annealing temperature"
                }
            ]
        },
        {
            "entities": {
                "chemicalNames": [
                    "PBDT-TDPP-S:PC71BM"
                ],
                "propertyNames": [
                    "hole mobility",
                    "electron mobility"
                ],
                "propertyValues": [
                    "3.8 \u00d7 10^-4 cm^2 V^-1 s^-1",
                    "4.4 \u00d7 10^-4 cm^2 V^-1 s^-1"
                ],
                "conditions": [
                    "room temperature"
                ]
            },
            "relations": [
                {
                    "chemicalName": "PBDT-TDPP-S:PC71BM",
                    "propertyName": "hole mobility",
                    "propertyValue": "3.8 \u00d7 10^-4 cm^2 V^-1 s^-1",
                    "condition": "room temperature"
                },
                {
                    "chemicalName": "PBDT-TDPP-S:PC71BM",
                    "propertyName": "electron mobility",
                    "propertyValue": "4.4 \u00d7 10^-4 cm^2 V^-1 s^-1",
                    "condition": "room temperature"
                }
            ]
        },
        {
            "entities": {
                "chemicalNames": [
                    "PBDT-TDPP-S:PC71BM"
                ],
                "propertyNames": [
                    "surface roughness"
                ],
                "propertyValues": [
                    "0.773 nm",
                    "0.602 nm"
                ],
                "conditions": [
                    "unannealed",
                    "annealed at 120 \u00b0C"
                ]
            },
            "relations": [
                {
                    "chemicalName": "PBDT-TDPP-S:PC71BM",
                    "propertyName": "surface roughness",
                    "propertyValue": "0.773 nm",
                    "condition": "unannealed"
                },
                {
                    "chemicalName": "PBDT-TDPP-S:PC71BM",
                    "propertyName": "surface roughness",
                    "propertyValue": "0.602 nm",
                    "condition": "annealed at 120 \u00b0C"
                }
            ]
        }
    ]
}

File: results/extractions/PolyIE/experiment2/test/mistral-large-2512/13.json
{
    "sentences": [
        {
            "entities": {
                "chemicalNames": [
                    "PDTP-DTDPP(Bu)",
                    "PC70BM"
                ],
                "propertyNames": [
                    "molecular weight",
                    "polydispersity index",
                    "onset decomposition temperature",
                    "absorption spectrum",
                    "optical band gap",
                    "HOMO",
                    "LUMO",
                    "electrochemical band gap",
                    "d-spacing",
                    "\u03c0-\u03c0 stacking distance",
                    "hole mobility",
                    "power conversion efficiency",
                    "PCE",
                    "short-circuit current",
                    "Jsc",
                    "open-circuit voltage",
                    "Voc",
                    "fill factor",
                    "FF",
                    "external quantum efficiency",
                    "EQE"
                ],
                "propertyValues": [
                    "18.9 kg/mol",
                    "2.04",
                    "280 \u00b0C",
                    "500-1100 nm",
                    "1.13 eV",
                    "-4.90 eV",
                    "-3.63 eV",
                    "1.27 eV",
                    "14.8 \u00c5",
                    "3.64 \u00c5",
                    "0.05 cm^2 V^-1 s^-1",
                    "2.71%",
                    "2.71%",
                    "14.87 mA/cm^2",
                    "14.87 mA/cm^2",
                    "0.4 V",
                    "0.4 V",
                    "Not Found",
                    "30-40%"
                ],
                "conditions": [
                    "1% weight loss",
                    "AM 1.5 (100 mW/cm^2)",
                    "450-850 nm"
                ]
            },
            "relations": [
                {
                    "chemicalName": "PDTP-DTDPP(Bu)",
                    "propertyName": "molecular weight",
                    "propertyValue": "18.9 kg/mol",
                    "condition": null
                },
                {
                    "chemicalName": "PDTP-DTDPP(Bu)",
                    "propertyName": "polydispersity index",
                    "propertyValue": "2.04",
                    "condition": null
                },
                {
                    "chemicalName": "PDTP-DTDPP(Bu)",
                    "propertyName": "onset decomposition temperature",
                    "propertyValue": "280 \u00b0C",
                    "condition": "1% weight loss"
                },
                {
                    "chemicalName": "PDTP-DTDPP(Bu)",
                    "propertyName": "absorption spectrum",
                    "propertyValue": "500-1100 nm",
                    "condition": null
                },
                {
                    "chemicalName": "PDTP-DTDPP(Bu)",
                    "propertyName": "optical band gap",
                    "propertyValue": "1.13 eV",
                    "condition": null
                },
                {
                    "chemicalName": "PDTP-DTDPP(Bu)",
                    "propertyName": "HOMO",
                    "propertyValue": "-4.90 eV",
                    "condition": null
                },
                {
                    "chemicalName": "PDTP-DTDPP(Bu)",
                    "propertyName": "LUMO",
                    "propertyValue": "-3.63 eV",
                    "condition": null
                },
                {
                    "chemicalName": "PDTP-DTDPP(Bu)",
                    "propertyName": "electrochemical band gap",
                    "propertyValue": "1.27 eV",
                    "condition": null
                },
                {
                    "chemicalName": "PDTP-DTDPP(Bu)",
                    "propertyName": "d-spacing",
                    "propertyValue": "14.8 \u00c5",
                    "condition": null
                },
                {
                    "chemicalName": "PDTP-DTDPP(Bu)",
                    "propertyName": "\u03c0-\u03c0 stacking distance",
                    "propertyValue": "3.64 \u00c5",
                    "condition": null
                },
                {
                    "chemicalName": "PDTP-DTDPP(Bu)",
                    "propertyName": "hole mobility",
                    "propertyValue": "0.05 cm^2 V^-1 s^-1",
                    "condition": null
                },
                {
                    "chemicalName": "PDTP-DTDPP(Bu):PC70BM",
                    "propertyName": "PCE",
                    "propertyValue": "2.71%",
                    "condition": "AM 1.5 (100 mW/cm^2)"
                },
                {
                    "chemicalName": "PDTP-DTDPP(Bu):PC70BM",
                    "propertyName": "Jsc",
                    "propertyValue": "14.87 mA/cm^2",
                    "condition": "AM 1.5 (100 mW/cm^2)"
                },
                {
                    "chemicalName": "PDTP-DTDPP(Bu):PC70BM",
                    "propertyName": "Voc",
                    "propertyValue": "0.4 V",
                    "condition": "AM 1.5 (100 mW/cm^2)"
                },
                {
                    "chemicalName": "PDTP-DTDPP(Bu):PC70BM",
                    "propertyName": "EQE",
                    "propertyValue": "30-40%",
                    "condition": "450-850 nm"
                }
            ]
        },
        {
            "entities": {
                "chemicalNames": [
                    "PDTP-DTDPP(Bu)",
                    "PCBM",
                    "chloroform",
                    "o-dichlorobenzene",
                    "PEDOT:PSS",
                    "LiF",
                    "Al"
                ],
                "propertyNames": [
                    "solubility",
                    "device structure"
                ],
                "propertyValues": [
                    "good solubility in CHCl3",
                    "ITO / PEDOT:PSS / PDTP-DTDPP(Bu):PCBM / LiF / Al"
                ],
                "conditions": [
                    "spin-coated with chloroform and o-dichlorobenzene (4:1 v/v)",
                    "dried at 150 \u00b0C under N2 atmosphere"
                ]
            },
            "relations": [
                {
                    "chemicalName": "PDTP-DTDPP(Bu)",
                    "propertyName": "solubility",
                    "propertyValue": "good solubility in CHCl3",
                    "condition": null
                },
                {
                    "chemicalName": "PDTP-DTDPP(Bu):PCBM",
                    "propertyName": "device structure",
                    "propertyValue": "ITO / PEDOT:PSS / PDTP-DTDPP(Bu):PCBM / LiF / Al",
                    "condition": "spin-coated with chloroform and o-dichlorobenzene (4:1 v/v)"
                }
            ]
        },
        {
            "entities": {
                "chemicalNames": [
                    "PDTP-DTDPP(EH)"
                ],
                "propertyNames": [
                    "PCE",
                    "d-spacing",
                    "\u03c0-\u03c0 stacking distance"
                ],
                "propertyValues": [
                    "1.1%",
                    "14.9 \u00c5",
                    "3.74 \u00c5"
                ],
                "conditions": []
            },
            "relations": [
                {
                    "chemicalName": "PDTP-DTDPP(EH)",
                    "propertyName": "PCE",
                    "propertyValue": "1.1%",
                    "condition": null
                },
                {
                    "chemicalName": "PDTP-DTDPP(EH)",
                    "propertyName": "d-spacing",
                    "propertyValue": "14.9 \u00c5",
                    "condition": null
                },
                {
                    "chemicalName": "PDTP-DTDPP(EH)",
                    "propertyName": "\u03c0-\u03c0 stacking distance",
                    "propertyValue": "3.74 \u00c5",
                    "condition": null
                }
            ]
        }
    ]
}
