Repository: sciknoworg/scikgextract

# 📋 Overview

SciKGExtract is an agentic framework for extracting structured scientific knowledge from research papers using Large Language Models (LLMs). Given a target domain described by a semantic schema, the system orchestrates a multi-stage LangGraph workflow that extracts, validates, normalizes, and iteratively refines structured JSON from scientific text.

The framework is domain-agnostic and has been applied to both **materials science** (Atomic Layer Deposition, PolyIE and PcMSP) and **biomedical NLP** benchmarks (BC5CDR and BioRED).

File: results/extractions/PolyIE/experiment2/test/mistral-large-2512/2.json
{
    "sentences": [
        {
            "entities": {
                "chemicalNames": [
                    "POBDTPD",
                    "PEBDTPD",
                    "dialkoxybenzodithiophene",
                    "BDT",
                    "N-octyl-2,7-dithia-5-azacyclopenta[a]pentalene-4,6-dione",
                    "DTPD"
                ],
                "propertyNames": [
                    "band gap",
                    "HOMO",
                    "LUMO",
                    "power conversion efficiency",
                    "PCE"
                ],
                "propertyValues": [
                    "~900 nm",
                    "-5.3 eV",
                    "-4.0 eV",
                    "4.7%",
                    "5.3%"
                ],
                "conditions": []
            },
            "relations": [
                {
                    "chemicalName": "POBDTPD",
                    "propertyName": "band gap",
                    "propertyValue": "~900 nm",
                    "condition": null
                },
                {
                    "chemicalName": "PEBDTPD",
                    "propertyName": "band gap",
                    "propertyValue": "~900 nm",
                    "condition": null
                },
                {
                    "chemicalName": "POBDTPD",
                    "propertyName": "HOMO",
                    "propertyValue": "-5.23 eV",
                    "condition": null
                },
                {
                    "chemicalName": "PEBDTPD",
                    "propertyName": "HOMO",
                    "propertyValue": "-5.37 eV",
                    "condition": null
                },
                {
                    "chemicalName": "POBDTPD",
                    "propertyName": "LUMO",
                    "propertyValue": "-4.00 eV",
                    "condition": null
                },
                {
                    "chemicalName": "PEBDTPD",
                    "propertyName": "LUMO",
                    "propertyValue": "-4.06 eV",
                    "condition": null
                },
                {
                    "chemicalName": "POBDTPD",
                    "propertyName": "PCE",
                    "propertyValue": "4.7%",
                    "condition": null
                },
                {
                    "chemicalName": "PEBDTPD",
                    "propertyName": "PCE",
                    "propertyValue": "5.3%",
                    "condition": null
                }
            ]
        },
        {
            "entities": {
                "chemicalNames": [
                    "POBDTPD",
                    "PEBDTPD",
                    "PC70BM",
                    "PEDOT:PSS",
                    "TiO2",
                    "Al"
                ],
                "propertyNames": [
                    "V oc",
                    "J sc",
                    "FF",
                    "PCE"
                ],
                "propertyValues": [
                    "0.70 V",
                    "0.72 V",
                    "10.6 mA/cm^2",
                    "13.5 mA/cm^2",
                    "0.64",
                    "0.54",
                    "4.7%",
                    "5.3%"
                ],
                "conditions": [
                    "AM1.5G illumination"
                ]
            },
            "relations": [
                {
                    "chemicalName": "POBDTPD",
                    "propertyName": "V oc",
                    "propertyValue": "0.70 V",
                    "condition": "AM1.5G illumination"
                },
                {
                    "chemicalName": "PEBDTPD",
                    "propertyName": "V oc",
                    "propertyValue": "0.72 V",
                    "condition": "AM1.5G illumination"
                },
                {
                    "chemicalName": "POBDTPD",
                    "propertyName": "J sc",
                    "propertyValue": "10.6 mA/cm^2",
                    "condition": "AM1.5G illumination"
                },
                {
                    "chemicalName": "PEBDTPD",
                    "propertyName": "J sc",
                    "propertyValue": "13.5 mA/cm^2",
                    "condition": "AM1.5G illumination"
                },
                {
                    "chemicalName": "POBDTPD",
                    "propertyName": "FF",
                    "propertyValue": "0.64",
                    "condition": "AM1.5G illumination"
                },
                {
                    "chemicalName": "PEBDTPD",
                    "propertyName": "FF",
                    "propertyValue": "0.54",
                    "condition": "AM1.5G illumination"
                },
                {
                    "chemicalName": "POBDTPD",
                    "propertyName": "PCE",
                    "propertyValue": "4.7%",
                    "condition": "AM1.5G illumination"
                },
                {
                    "chemicalName": "PEBDTPD",
                    "propertyName": "PCE",
                    "propertyValue": "5.3%",
                    "condition": "AM1.5G illumination"
                }
            ]
        },
        {
            "entities": {
                "chemicalNames": [
                    "POBDTPD",
                    "PEBDTPD",
                    "PC70BM"
                ],
                "propertyNames": [
                    "decomposition temperature",
                    "T d",
                    "extinction coefficient"
                ],
                "propertyValues": [
                    "339 \u00b0C",
                    "337 \u00b0C",
                    "4.1 \u00d7 10^4 cm^-1",
                    "2.6 \u00d7 10^4 cm^-1"
                ],
                "conditions": [
                    "5% weight loss",
                    "thin film state"
                ]
            },
            "relations": [
                {
                    "chemicalName": "POBDTPD",
                    "propertyName": "T d",
                    "propertyValue": "339 \u00b0C",
                    "condition": "5% weight loss"
                },
                {
                    "chemicalName": "PEBDTPD",
                    "propertyName": "T d",
                    "propertyValue": "337 \u00b0C",
                    "condition": "5% weight loss"
                },
                {
                    "chemicalName": "PEBDTPD",
                    "propertyName": "extinction coefficient",
                    "propertyValue": "4.1 \u00d7 10^4 cm^-1",
                    "condition": "thin film state"
                },
                {
                    "chemicalName": "POBDTPD",
                    "propertyName": "extinction coefficient",
                    "propertyValue": "2.6 \u00d7 10^4 cm^-1",
                    "condition": "thin film state"
                }
            ]
        },
        {
            "entities": {
                "chemicalNames": [
                    "POBDTPD:PC70BM",
                    "PEBDTPD:PC70BM"
                ],
                "propertyNames": [
                    "hole mobility",
                    "electron mobility",
                    "mobility ratio"
                ],
                "propertyValues": [
                    "1.5 \u00d7 10^-4 cm^2 V^-1 s^-1",
                    "1.3 \u00d7 10^-4 cm^2 V^-1 s^-1",
                    "3.5 \u00d7 10^-5 cm^2 V^-1 s^-1",
                    "1.2 \u00d7 10^-4 cm^2 V^-1 s^-1",
                    "8.8 \u00d7 10^-6 cm^2 V^-1 s^-1",
                    "1.1 \u00d7 10^-5 cm^2 V^-1 s^-1",
                    "3.2",
                    "13.6"
                ],
                "conditions": []
            },
            "relations": [
                {
                    "chemicalName": "POBDTPD:PC70BM",
                    "propertyName": "hole mobility",
                    "propertyValue": "3.5 \u00d7 10^-5 cm^2 V^-1 s^-1",
                    "condition": null
                },
                {
                    "chemicalName": "PEBDTPD:PC70BM",
                    "propertyName": "hole mobility",
                    "propertyValue": "1.2 \u00d7 10^-4 cm^2 V^-1 s^-1",
                    "condition": null
                },
                {
                    "chemicalName": "POBDTPD:PC70BM",
                    "propertyName": "electron mobility",
                    "propertyValue": "8.8 \u00d7 10^-6 cm^2 V^-1 s^-1",
                    "condition": null
                },
                {
                    "chemicalName": "PEBDTPD:PC70BM",
                    "propertyName": "electron mobility",
                    "propertyValue": "1.1 \u00d7 10^-5 cm^2 V^-1 s^-1",
                    "condition": null
                },
                {
                    "chemicalName": "POBDTPD:PC70BM",
                    "propertyName": "mobility ratio",
                    "propertyValue": "3.2",
                    "condition": null
                },
                {
                    "chemicalName": "PEBDTPD:PC70BM",
                    "propertyName": "mobility ratio",
                    "propertyValue": "13.6",
                    "condition": null
                }
            ]
        },
        {
            "entities": {
                "chemicalNames": [
                    "POBDTPD",
                    "PEBDTPD",
                    "POBDTPD:PC70BM",
                    "PEBDTPD:PC70BM"
                ],
                "propertyNames": [
                    "EQE",
                    "PL quenching"
                ],
                "propertyValues": [
                    ">50% (400-550 nm)",
                    "higher EQE (550-900 nm)",
                    "effective PL quenching"
                ],
                "conditions": [
                    "CB solutions containing 3 vol % DIO additives"
                ]
            },
            "relations": [
                {
                    "chemicalName": "POBDTPD:PC70BM",
                    "propertyName": "EQE",
                    "propertyValue": ">50% (400-550 nm)",
                    "condition": null
                },
                {
                    "chemicalName": "PEBDTPD:PC70BM",
                    "propertyName": "EQE",
                    "propertyValue": "higher EQE (550-900 nm)",
                    "condition": null
                },
                {
                    "chemicalName": "POBDTPD:PC70BM",
                    "propertyName": "PL quenching",
                    "propertyValue": "effective PL quenching",
                    "condition": "CB solutions containing 3 vol % DIO additives"
                },
                {
                    "chemicalName": "PEBDTPD:PC70BM",
                    "propertyName": "PL quenching",
                    "propertyValue": "effective PL quenching",
                    "condition": "CB solutions containing 3 vol % DIO additives"
                }
            ]
        },
        {
            "entities": {
                "chemicalNames": [
                    "POBDTPD",
                    "PEBDTPD"
                ],
                "propertyNames": [
                    "DSC",
                    "TGA"
                ],
                "propertyValues": [],
                "conditions": [
                    "up to 300 \u00b0C",
                    "5% weight loss"
                ]
            },
            "relations": [
                {
                    "chemicalName": "POBDTPD",
                    "propertyName": "DSC",
                    "propertyValue": null,
                    "condition": "up to 300 \u00b0C"
                },
                {
                    "chemicalName": "PEBDTPD",
                    "propertyName": "DSC",
                    "propertyValue": null,
                    "condition": "up to 300 \u00b0C"
                },
                {
                    "chemicalName": "POBDTPD",
                    "propertyName": "TGA",
                    "propertyValue": null,
                    "condition": "5% weight loss"
                },
                {
                    "chemicalName": "PEBDTPD",
                    "propertyName": "TGA",
                    "propertyValue": null,
                    "condition": "5% weight loss"
                }
            ]
        }
    ]
}

File: results/extractions/PolyIE/experiment2/test/mistral-large-2512/3.json
{
    "sentences": [
        {
            "entities": {
                "chemicalNames": [
                    "PCDTBT",
                    "PCDSeBT",
                    "diselenienylbenzothiadiazole",
                    "DSeBT",
                    "2,7-carbazole",
                    "PC71BM",
                    "[6,6]-phenyl C71-butyric acid methyl ester",
                    "PCBM",
                    "[6,6]-phenyl C61-butyric acid methyl ester",
                    "P3HT",
                    "poly(3-hexylthiophene)",
                    "M1",
                    "M2",
                    "monostannylselenophene",
                    "diboronic ester monomer",
                    "di(2\u2032-selenienyl)-2,1,3-benzothiadiazole",
                    "PEDOT:PSS",
                    "chloroform",
                    "toluene",
                    "THF",
                    "chlorobenzene"
                ],
                "propertyNames": [
                    "power conversion efficiency",
                    "PCE",
                    "short-circuit current density",
                    "J SC",
                    "open-circuit voltage",
                    "V OC",
                    "fill factor",
                    "FF",
                    "bandgap",
                    "HOMO energy level",
                    "LUMO energy level",
                    "absorption maxima",
                    "\u03bb max",
                    "optical bandgap",
                    "E g opt",
                    "full width at half-maximum",
                    "fwhm",
                    "number-averaged molecular mass",
                    "M n",
                    "polydispersity",
                    "PDI",
                    "hole mobility",
                    "\u03bc h",
                    "on/off current ratio",
                    "I on / I off",
                    "d-spacing",
                    "incident photon-to-current efficiency",
                    "IPCE",
                    "rms roughness"
                ],
                "propertyValues": [
                    "4.12%",
                    "11.7 mA / cm^2",
                    "0.79 V",
                    "45%",
                    "1.70 eV",
                    "-5.40 eV",
                    "-3.70 eV",
                    "403 nm",
                    "589 nm",
                    "1.85 eV",
                    "-5.45 eV",
                    "-3.60 eV",
                    "155 nm",
                    "140 nm",
                    "83,000 g / mol",
                    "2.51",
                    "5.1 \u00d7 10^-4 cm^2 / V\u00b0s",
                    "4.44 \u00d7 10^3",
                    "1.0 \u00d7 10^-3 cm^2 / V\u00b0s",
                    "19.99 \u00c5",
                    "4.21 \u00c5",
                    "over 65%",
                    "0.47 nm",
                    "0.43 nm",
                    "4.68 \u00d7 10^-5 cm^2 / V\u00b0s",
                    "4.02 \u00d7 10^-6 cm^2 / V\u00b0s",
                    "1.24 \u00d7 10^-3 cm^2 / V\u00b0s",
                    "5.58 \u00d7 10^-3 cm^2 / V\u00b0s"
                ],
                "conditions": [
                    "without thermal annealing",
                    "thermal annealing at 120 \u00b0C",
                    "thermal annealing at 150 \u00b0C",
                    "1:1 weight ratio",
                    "1:2 weight ratio",
                    "1:3 weight ratio",
                    "1:4 weight ratio",
                    "as-cast",
                    "simulated AM 1.5G conditions (100 mW / cm^2)",
                    "OTS-treated Si / SiO2 substrates",
                    "degassed toluene / water with K3PO4 as an organic base, Pd2(dba)3 as a catalyst, and P(o-tol)3 as the ligand at 90 \u00b0C for 3 days"
                ]
            },
            "relations": [
                {
                    "chemicalName": "PCDSeBT",
                    "propertyName": "PCE",
                    "propertyValue": "4.12%",
                    "condition": "1:4 weight ratio, thermal annealing at 150 \u00b0C"
                },
                {
                    "chemicalName": "PCDSeBT",
                    "propertyName": "J SC",
                    "propertyValue": "11.7 mA / cm^2",
                    "condition": "1:4 weight ratio, thermal annealing at 150 \u00b0C"
                },
                {
                    "chemicalName": "PCDSeBT",
                    "propertyName": "V OC",
                    "propertyValue": "0.79 V",
                    "condition": "1:4 weight ratio, thermal annealing at 150 \u00b0C"
                },
                {
                    "chemicalName": "PCDSeBT",
                    "propertyName": "FF",
                    "propertyValue": "45%",
                    "condition": "1:4 weight ratio, thermal annealing at 150 \u00b0C"
                },
                {
                    "chemicalName": "PCDSeBT",
                    "propertyName": "bandgap",
                    "propertyValue": "1.70 eV",
                    "condition": null
                },
                {
                    "chemicalName": "PCDSeBT",
                    "propertyName": "HOMO energy level",
                    "propertyValue": "-5.40 eV",
                    "condition": null
                },
                {
                    "chemicalName": "PCDSeBT",
                    "propertyName": "LUMO energy level",
                    "propertyValue": "-3.70 eV",
                    "condition": null
                },
                {
                    "chemicalName": "PCDSeBT",
                    "propertyName": "absorption maxima (film)",
                    "propertyValue": "403 nm, 589 nm",
                    "condition": null
                },
                {
                    "chemicalName": "PCDSeBT",
                    "propertyName": "full width at half-maximum",
                    "propertyValue": "155 nm",
                    "condition": null
                },
                {
                    "chemicalName": "PCDSeBT",
                    "propertyName": "number-averaged molecular mass",
                    "propertyValue": "83,000 g / mol",
                    "condition": null
                },
                {
                    "chemicalName": "PCDSeBT",
                    "propertyName": "polydispersity",
                    "propertyValue": "2.51",
                    "condition": null
                },
                {
                    "chemicalName": "PCDSeBT",
                    "propertyName": "hole mobility",
                    "propertyValue": "5.1 \u00d7 10^-4 cm^2 / V\u00b0s",
                    "condition": "as-cast, OTS-treated Si / SiO2 substrates"
                },
                {
                    "chemicalName": "PCDSeBT",
                    "propertyName": "hole mobility",
                    "propertyValue": "1.0 \u00d7 10^-3 cm^2 / V\u00b0s",
                    "condition": "thermal annealing at 150 \u00b0C, OTS-treated Si / SiO2 substrates"
                },
                {
                    "chemicalName": "PCDSeBT:PC71BM",
                    "propertyName": "PCE",
                    "propertyValue": "0.73%",
                    "condition": "1:1 weight ratio, without thermal annealing"
                },
                {
                    "chemicalName": "PCDSeBT:PC71BM",
                    "propertyName": "J SC",
                    "propertyValue": "2.98 mA / cm^2",
                    "condition": "1:1 weight ratio, without thermal annealing"
                },
                {
                    "chemicalName": "PCDSeBT:PC71BM",
                    "propertyName": "V OC",
                    "propertyValue": "0.71 V",
                    "condition": "1:1 weight ratio, without thermal annealing"
                },
                {
                    "chemicalName": "PCDSeBT:PC71BM",
                    "propertyName": "FF",
                    "propertyValue": "35%",
                    "condition": "1:1 weight ratio, without thermal annealing"
                },
                {
                    "chemicalName": "PCDSeBT:PC71BM",
                    "propertyName": "hole mobility",
                    "propertyValue": "4.68 \u00d7 10^-5 cm^2 / V\u00b0s",
                    "condition": "1:4 weight ratio, thermal annealing at 150 \u00b0C"
                },
                {
                    "chemicalName": "PCDSeBT:PC71BM",
                    "propertyName": "hole mobility",
                    "propertyValue": "4.02 \u00d7 10^-6 cm^2 / V\u00b0s",
                    "condition": "1:4 weight ratio, without thermal annealing"
                },
                {
                    "chemicalName": "PCDSeBT:PC71BM",
                    "propertyName": "electron mobility",
                    "propertyValue": "1.24 \u00d7 10^-3 cm^2 / V\u00b0s",
                    "condition": "1:4 weight ratio, without thermal annealing"
                },
                {
                    "chemicalName": "PCDSeBT:PC71BM",
                    "propertyName": "electron mobility",
                    "propertyValue": "5.58 \u00d7 10^-3 cm^2 / V\u00b0s",
                    "condition": "1:4 weight ratio, thermal annealing at 150 \u00b0C"
                },
                {
                    "chemicalName": "PCDSeBT:PC71BM",
                    "propertyName": "incident photon-to-current efficiency",
                    "propertyValue": "over 65%",
                    "condition": "1:4 weight ratio, thermal annealing at 150 \u00b0C"
                },
                {
                    "chemicalName": "PCDSeBT:PC71BM",
                    "propertyName": "rms roughness",
                    "propertyValue": "0.47 nm",
                    "condition": "1:4 weight ratio, without thermal annealing"
                },
                {
                    "chemicalName": "PCDSeBT:PC71BM",
                    "propertyName": "rms roughness",
                    "propertyValue": "0.43 nm",
                    "condition": "1:4 weight ratio, thermal annealing at 150 \u00b0C"
                },
                {
                    "chemicalName": "PCDTBT",
                    "propertyName": "PCE",
                    "propertyValue": "3.6%",
                    "condition": null
                },
                {
                    "chemicalName": "PCDTBT",
                    "propertyName": "bandgap",
                    "propertyValue": "1.85 eV",
                    "condition": null
                },
                {
                    "chemicalName": "PCDTBT",
                    "propertyName": "HOMO energy level",
                    "propertyValue": "-5.45 eV",
                    "condition": null
                },
                {
                    "chemicalName": "PCDTBT",
                    "propertyName": "LUMO energy level",
                    "propertyValue": "-3.60 eV",
                    "condition": null
                },
                {
                    "chemicalName": "PCDTBT",
                    "propertyName": "full width at half-maximum",
                    "propertyValue": "140 nm",
                    "condition": null
                },
                {
                    "chemicalName": "PCDTBT",
                    "propertyName": "hole mobility",
                    "propertyValue": "2.2 \u00d7 10^-4 cm^2 / V\u00b0s",
                    "condition": "as-cast, OTS-treated Si / SiO2 substrates"
                },
                {
                    "chemicalName": "P3HT:PCBM",
                    "propertyName": "PCE",
                    "propertyValue": "4-5%",
                    "condition": null
                },
                {
                    "chemicalName": "P3HT",
                    "propertyName": "bandgap",
                    "propertyValue": "1.9 eV",
                    "condition": null
                },
                {
                    "chemicalName": "P3HT",
                    "propertyName": "V OC",
                    "propertyValue": "0.6 V",
                    "condition": null
                },
                {
                    "chemicalName": "PCDSeBT",
                    "propertyName": "d-spacing",
                    "propertyValue": "19.99 \u00c5",
                    "condition": "thermal annealing at 150 \u00b0C"
                },
                {
                    "chemicalName": "PCDSeBT",
                    "propertyName": "d-spacing",
                    "propertyValue": "4.21 \u00c5",
                    "condition": "thermal annealing at 150 \u00b0C"
                }
            ]
        }
    ]
}

File: results/extractions/PolyIE/experiment2/test/mistral-large-2512/4.json
{
    "sentences": [
        {
            "entities": {
                "chemicalNames": [
                    "perylene-containing ter-polymers",
                    "PFDTBT",
                    "PFD2TBT",
                    "PC71BM",
                    "PEDOT:PSS",
                    "TiO x",
                    "LiF",
                    "Al",
                    "PFDTBT_5Per",
                    "PFDTBT_10Per",
                    "PFDTBT_20Per",
                    "PFD2TBT_5Per",
                    "PFD2TBT_10Per"
                ],
                "propertyNames": [
                    "thermal stability",
                    "weight loss",
                    "field-effect mobility",
                    "power conversion efficiency",
                    "PCE",
                    "short-circuit current density",
                    "J sc",
                    "open circuit voltage",
                    "V oc",
                    "fill factor",
                    "FF",
                    "optical band gap",
                    "HOMO energy level",
                    "LUMO energy level",
                    "absorption edge",
                    "rms roughness"
                ],
                "propertyValues": [
                    "350 \u00b0C",
                    "5%",
                    "1.0 \u00d7 10^-4 cm^2 / (V s)",
                    "1.2 \u00d7 10^-4 cm^2 / (V s)",
                    "5.3 \u00d7 10^-4 cm^2 / (V s)",
                    "1.2 \u00d7 10^-3 cm^2 / (V s)",
                    "2.7 \u00d7 10^-6 cm^2 / (V s)",
                    "1.1 \u00d7 10^-5 cm^2 / (V s)",
                    "2.1 \u00d7 10^-5 cm^2 / (V s)",
                    "3.16%",
                    "2.16%",
                    "1.51%",
                    "9.61 mA / cm^2",
                    "7.19 mA / cm^2",
                    "0.81 V",
                    "0.74 V",
                    "0.77 V",
                    "0.41",
                    "1.95 eV",
                    "1.88 eV",
                    "1.82 eV",
                    "-5.58 eV",
                    "-5.47 eV",
                    "-5.41 eV",
                    "750 nm",
                    "0.49 nm",
                    "0.44 nm",
                    "0.51 nm",
                    "0.50 nm"
                ],
                "conditions": [
                    "heating",
                    "nitrogen atmosphere",
                    "bottom contact geometry (L = 12 \u03bcm, W = 120 \u03bcm)",
                    "ITO / PEDOT:PSS / polymer:PC71BM / TiO x / Al",
                    "ITO / PEDOT:PSS / polymer:PC71BM / LiF / Al",
                    "Ar atmosphere, TBABF4 (0.10 M) in acetonitrile, scan rate of 50 mV/s, room temperature"
                ]
            },
            "relations": [
                {
                    "chemicalName": "perylene-containing ter-polymers",
                    "propertyName": "thermal stability",
                    "propertyValue": "350 \u00b0C",
                    "condition": "heating"
                },
                {
                    "chemicalName": "perylene-containing ter-polymers",
                    "propertyName": "weight loss",
                    "propertyValue": "5%",
                    "condition": "heating"
                },
                {
                    "chemicalName": "PFDTBT",
                    "propertyName": "field-effect mobility",
                    "propertyValue": "1.0 \u00d7 10^-4 cm^2 / (V s)",
                    "condition": "nitrogen atmosphere, bottom contact geometry (L = 12 \u03bcm, W = 120 \u03bcm)"
                },
                {
                    "chemicalName": "PFDTBT_5Per",
                    "propertyName": "field-effect mobility",
                    "propertyValue": "1.2 \u00d7 10^-4 cm^2 / (V s)",
                    "condition": "nitrogen atmosphere, bottom contact geometry (L = 12 \u03bcm, W = 120 \u03bcm)"
                },
                {
                    "chemicalName": "PFDTBT_10Per",
                    "propertyName": "field-effect mobility",
                    "propertyValue": "5.3 \u00d7 10^-4 cm^2 / (V s)",
                    "condition": "nitrogen atmosphere, bottom contact geometry (L = 12 \u03bcm, W = 120 \u03bcm)"
                },
                {
                    "chemicalName": "PFDTBT_20Per",
                    "propertyName": "field-effect mobility",
                    "propertyValue": "1.2 \u00d7 10^-3 cm^2 / (V s)",
                    "condition": "nitrogen atmosphere, bottom contact geometry (L = 12 \u03bcm, W = 120 \u03bcm)"
                },
                {
                    "chemicalName": "PFD2TBT",
                    "propertyName": "field-effect mobility",
                    "propertyValue": "2.7 \u00d7 10^-6 cm^2 / (V s)",
                    "condition": "nitrogen atmosphere, bottom contact geometry (L = 12 \u03bcm, W = 120 \u03bcm)"
                },
                {
                    "chemicalName": "PFD2TBT_5Per",
                    "propertyName": "field-effect mobility",
                    "propertyValue": "1.1 \u00d7 10^-5 cm^2 / (V s)",
                    "condition": "nitrogen atmosphere, bottom contact geometry (L = 12 \u03bcm, W = 120 \u03bcm)"
                },
                {
                    "chemicalName": "PFD2TBT_10Per",
                    "propertyName": "field-effect mobility",
                    "propertyValue": "2.1 \u00d7 10^-5 cm^2 / (V s)",
                    "condition": "nitrogen atmosphere, bottom contact geometry (L = 12 \u03bcm, W = 120 \u03bcm)"
                },
                {
                    "chemicalName": "PFDTBT_10Per",
                    "propertyName": "PCE",
                    "propertyValue": "3.16%",
                    "condition": "ITO / PEDOT:PSS / polymer:PC71BM / TiO x / Al"
                },
                {
                    "chemicalName": "PFDTBT_10Per",
                    "propertyName": "J sc",
                    "propertyValue": "9.61 mA / cm^2",
                    "condition": "ITO / PEDOT:PSS / polymer:PC71BM / TiO x / Al"
                },
                {
                    "chemicalName": "PFDTBT_10Per",
                    "propertyName": "V oc",
                    "propertyValue": "0.81 V",
                    "condition": "ITO / PEDOT:PSS / polymer:PC71BM / TiO x / Al"
                },
                {
                    "chemicalName": "PFDTBT_10Per",
                    "propertyName": "FF",
                    "propertyValue": "0.41",
                    "condition": "ITO / PEDOT:PSS / polymer:PC71BM / TiO x / Al"
                },
                {
                    "chemicalName": "PFDTBT-10Per",
                    "propertyName": "PCE",
                    "propertyValue": "2.16%",
                    "condition": "ITO / PEDOT:PSS / polymer:PC71BM / LiF / Al"
                },
                {
                    "chemicalName": "PFDTBT-10Per",
                    "propertyName": "J sc",
                    "propertyValue": "7.19 mA / cm^2",
                    "condition": "ITO / PEDOT:PSS / polymer:PC71BM / LiF / Al"
                },
                {
                    "chemicalName": "PFDTBT-10Per",
                    "propertyName": "V oc",
                    "propertyValue": "0.74 V",
                    "condition": "ITO / PEDOT:PSS / polymer:PC71BM / LiF / Al"
                },
                {
                    "chemicalName": "PFD2TBT_10Per",
                    "propertyName": "PCE",
                    "propertyValue": "1.51%",
                    "condition": "ITO / PEDOT:PSS / polymer:PC71BM / TiO x / Al"
                },
                {
                    "chemicalName": "PFDTBT",
                    "propertyName": "V oc",
                    "propertyValue": "0.77 V",
                    "condition": "ITO / PEDOT:PSS / polymer:PC71BM / LiF / Al"
                },
                {
                    "chemicalName": "PFDTBT_10Per",
                    "propertyName": "optical band gap",
                    "propertyValue": "1.88 eV",
                    "condition": "polymer film"
                },
                {
                    "chemicalName": "PFDTBT",
                    "propertyName": "optical band gap",
                    "propertyValue": "1.95 eV",
                    "condition": "polymer film"
                },
                {
                    "chemicalName": "PFDTBT_20Per",
                    "propertyName": "optical band gap",
                    "propertyValue": "1.82 eV",
                    "condition": "polymer film"
                },
                {
                    "chemicalName": "PFDTBT",
                    "propertyName": "HOMO energy level",
                    "propertyValue": "-5.58 eV",
                    "condition": "Ar atmosphere, TBABF4 (0.10 M) in acetonitrile, scan rate of 50 mV/s, room temperature"
                },
                {
                    "chemicalName": "PFDTBT_10Per",
                    "propertyName": "HOMO energy level",
                    "propertyValue": "-5.47 eV",
                    "condition": "Ar atmosphere, TBABF4 (0.10 M) in acetonitrile, scan rate of 50 mV/s, room temperature"
                },
                {
                    "chemicalName": "PFDTBT_20Per",
                    "propertyName": "HOMO energy level",
                    "propertyValue": "-5.41 eV",
                    "condition": "Ar atmosphere, TBABF4 (0.10 M) in acetonitrile, scan rate of 50 mV/s, room temperature"
                },
                {
                    "chemicalName": "PFDTBT_10Per",
                    "propertyName": "LUMO energy level",
                    "propertyValue": "-3.59 eV",
                    "condition": "Ar atmosphere, TBABF4 (0.10 M) in acetonitrile, scan rate of 50 mV/s, room temperature"
                },
                {
                    "chemicalName": "PFDTBT",
                    "propertyName": "LUMO energy level",
                    "propertyValue": "-3.63 eV",
                    "condition": "Ar atmosphere, TBABF4 (0.10 M) in acetonitrile, scan rate of 50 mV/s, room temperature"
                },
                {
                    "chemicalName": "PFDTBT_10Per",
                    "propertyName": "absorption edge",
                    "propertyValue": "750 nm",
                    "condition": "polymer film"
                },
                {
                    "chemicalName": "PFDTBT",
                    "propertyName": "rms roughness",
                    "propertyValue": "0.49 nm",
                    "condition": "polymer:PC71BM (1:5 wt%) film"
                },
                {
                    "chemicalName": "PFDTBT_10Per",
                    "propertyName": "rms roughness",
                    "propertyValue": "0.44 nm",
                    "condition": "polymer:PC71BM (1:5 wt%) film"
                },
                {
                    "chemicalName": "PFD2TBT",
                    "propertyName": "rms roughness",
                    "propertyValue": "0.51 nm",
                    "condition": "polymer:PC71BM (1:5 wt%) film"
                },
                {
                    "chemicalName": "PFD2TBT_10Per",
                    "propertyName": "rms roughness",
                    "propertyValue": "0.50 nm",
                    "condition": "polymer:PC71BM (1:5 wt%) film"
                }
            ]
        }
    ]
}
