Repository: sciknoworg/scikgextract

# 📋 Overview

SciKGExtract is an agentic framework for extracting structured scientific knowledge from research papers using Large Language Models (LLMs). Given a target domain described by a semantic schema, the system orchestrates a multi-stage LangGraph workflow that extracts, validates, normalizes, and iteratively refines structured JSON from scientific text.

The framework is domain-agnostic and has been applied to both **materials science** (Atomic Layer Deposition, PolyIE and PcMSP) and **biomedical NLP** benchmarks (BC5CDR and BioRED).

File: results/extractions/PolyIE/experiment2/test/mistral-large-2512/5.json
{
    "sentences": [
        {
            "entities": {
                "chemicalNames": [
                    "PSFDTBT",
                    "spirobifluorene",
                    "thiophene",
                    "benzothiadiazole",
                    "o-dichlorobenzene",
                    "DCB"
                ],
                "propertyNames": [
                    "optical band gap",
                    "HOMO energy level",
                    "hole mobility",
                    "on/off ratios"
                ],
                "propertyValues": [
                    "1.97 eV",
                    "-5.4 eV",
                    "7.26 \u00d7 10^-3 cm^2 V^-1 s^-1",
                    "10^5"
                ],
                "conditions": [
                    "pristine PSFDTBT film spin-cast from o-dichlorobenzene (DCB) solution"
                ]
            },
            "relations": [
                {
                    "chemicalName": "PSFDTBT",
                    "propertyName": "optical band gap",
                    "propertyValue": "1.97 eV",
                    "condition": null
                },
                {
                    "chemicalName": "PSFDTBT",
                    "propertyName": "HOMO energy level",
                    "propertyValue": "-5.4 eV",
                    "condition": null
                },
                {
                    "chemicalName": "PSFDTBT",
                    "propertyName": "hole mobility",
                    "propertyValue": "7.26 \u00d7 10^-3 cm^2 V^-1 s^-1",
                    "condition": "pristine PSFDTBT film spin-cast from o-dichlorobenzene (DCB) solution"
                },
                {
                    "chemicalName": "PSFDTBT",
                    "propertyName": "on/off ratios",
                    "propertyValue": "10^5",
                    "condition": "pristine PSFDTBT film spin-cast from o-dichlorobenzene (DCB) solution"
                }
            ]
        },
        {
            "entities": {
                "chemicalNames": [
                    "PSFDTBT",
                    "PC71BM"
                ],
                "propertyNames": [
                    "open-circuit voltage",
                    "power conversion efficiency"
                ],
                "propertyValues": [
                    "0.94 V",
                    "4.6%"
                ],
                "conditions": [
                    "blend films of PSFDTBT and PC71BM",
                    "without any post-treatment",
                    "in air without encapsulation"
                ]
            },
            "relations": [
                {
                    "chemicalName": "PSFDTBT:PC71BM",
                    "propertyName": "open-circuit voltage",
                    "propertyValue": "0.94 V",
                    "condition": "blend films of PSFDTBT and PC71BM without any post-treatment"
                },
                {
                    "chemicalName": "PSFDTBT:PC71BM",
                    "propertyName": "power conversion efficiency",
                    "propertyValue": "4.6%",
                    "condition": "blend films of PSFDTBT and PC71BM without any post-treatment"
                }
            ]
        },
        {
            "entities": {
                "chemicalNames": [
                    "PSFDTBT",
                    "PC71BM"
                ],
                "propertyNames": [
                    "hole mobility",
                    "electron mobility"
                ],
                "propertyValues": [
                    "1.14 \u00d7 10^-2 cm^2 V^-1 s^-1",
                    "2.7 \u00d7 10^-4 cm^2 V^-1 s^-1"
                ],
                "conditions": [
                    "PSFDTBT/PC71BM blend films",
                    "weight ratio of 1:3",
                    "spin-coated from ODCB solutions"
                ]
            },
            "relations": [
                {
                    "chemicalName": "PSFDTBT:PC71BM",
                    "propertyName": "hole mobility",
                    "propertyValue": "1.14 \u00d7 10^-2 cm^2 V^-1 s^-1",
                    "condition": "PSFDTBT/PC71BM blend films (weight ratio of 1:3, spin-coated from ODCB solutions)"
                },
                {
                    "chemicalName": "PSFDTBT:PC71BM",
                    "propertyName": "electron mobility",
                    "propertyValue": "2.7 \u00d7 10^-4 cm^2 V^-1 s^-1",
                    "condition": "PSFDTBT/PC71BM blend films (weight ratio of 1:3, spin-coated from ODCB solutions)"
                }
            ]
        },
        {
            "entities": {
                "chemicalNames": [
                    "PSFDTBT",
                    "PC71BM"
                ],
                "propertyNames": [
                    "PCE",
                    "V oc",
                    "J sc",
                    "FF"
                ],
                "propertyValues": [
                    "4.6%",
                    "0.94 V",
                    "8.0 mA/cm^2",
                    "0.60"
                ],
                "conditions": [
                    "PSFDTBT:PC71BM (1:3 by weight)",
                    "TCB solutions",
                    "simulated solar illumination of AM 1.5G (100 mW/cm^2)"
                ]
            },
            "relations": [
                {
                    "chemicalName": "PSFDTBT:PC71BM",
                    "propertyName": "PCE",
                    "propertyValue": "4.6%",
                    "condition": "PSFDTBT:PC71BM (1:3 by weight) in TCB solutions under simulated solar illumination of AM 1.5G (100 mW/cm^2)"
                },
                {
                    "chemicalName": "PSFDTBT:PC71BM",
                    "propertyName": "V oc",
                    "propertyValue": "0.94 V",
                    "condition": "PSFDTBT:PC71BM (1:3 by weight) in TCB solutions under simulated solar illumination of AM 1.5G (100 mW/cm^2)"
                },
                {
                    "chemicalName": "PSFDTBT:PC71BM",
                    "propertyName": "J sc",
                    "propertyValue": "8.0 mA/cm^2",
                    "condition": "PSFDTBT:PC71BM (1:3 by weight) in TCB solutions under simulated solar illumination of AM 1.5G (100 mW/cm^2)"
                },
                {
                    "chemicalName": "PSFDTBT:PC71BM",
                    "propertyName": "FF",
                    "propertyValue": "0.60",
                    "condition": "PSFDTBT:PC71BM (1:3 by weight) in TCB solutions under simulated solar illumination of AM 1.5G (100 mW/cm^2)"
                }
            ]
        },
        {
            "entities": {
                "chemicalNames": [
                    "PSFDTBT"
                ],
                "propertyNames": [
                    "number-average molecular weight",
                    "weight-average molecular weight",
                    "polydispersity index"
                ],
                "propertyValues": [
                    "23 kg/mol",
                    "78 kg/mol",
                    "3.4"
                ],
                "conditions": []
            },
            "relations": [
                {
                    "chemicalName": "PSFDTBT",
                    "propertyName": "number-average molecular weight",
                    "propertyValue": "23 kg/mol",
                    "condition": null
                },
                {
                    "chemicalName": "PSFDTBT",
                    "propertyName": "weight-average molecular weight",
                    "propertyValue": "78 kg/mol",
                    "condition": null
                },
                {
                    "chemicalName": "PSFDTBT",
                    "propertyName": "polydispersity index",
                    "propertyValue": "3.4",
                    "condition": null
                }
            ]
        },
        {
            "entities": {
                "chemicalNames": [
                    "PSFDTBT"
                ],
                "propertyNames": [
                    "thermal stability"
                ],
                "propertyValues": [
                    "340 \u00b0C"
                ],
                "conditions": [
                    "less than 5% weight loss"
                ]
            },
            "relations": [
                {
                    "chemicalName": "PSFDTBT",
                    "propertyName": "thermal stability",
                    "propertyValue": "340 \u00b0C",
                    "condition": "less than 5% weight loss"
                }
            ]
        },
        {
            "entities": {
                "chemicalNames": [
                    "PSFDTBT"
                ],
                "propertyNames": [
                    "absorption peaks (solution)",
                    "absorption peaks (film)"
                ],
                "propertyValues": [
                    "395 nm, 527 nm",
                    "401 nm, 562 nm"
                ],
                "conditions": []
            },
            "relations": [
                {
                    "chemicalName": "PSFDTBT",
                    "propertyName": "absorption peaks (solution)",
                    "propertyValue": "395 nm, 527 nm",
                    "condition": null
                },
                {
                    "chemicalName": "PSFDTBT",
                    "propertyName": "absorption peaks (film)",
                    "propertyValue": "401 nm, 562 nm",
                    "condition": null
                }
            ]
        },
        {
            "entities": {
                "chemicalNames": [
                    "PSFDTBT"
                ],
                "propertyNames": [
                    "optical absorption onset",
                    "optical band gap"
                ],
                "propertyValues": [
                    "629 nm",
                    "1.97 eV"
                ],
                "conditions": []
            },
            "relations": [
                {
                    "chemicalName": "PSFDTBT",
                    "propertyName": "optical absorption onset",
                    "propertyValue": "629 nm",
                    "condition": null
                },
                {
                    "chemicalName": "PSFDTBT",
                    "propertyName": "optical band gap",
                    "propertyValue": "1.97 eV",
                    "condition": null
                }
            ]
        },
        {
            "entities": {
                "chemicalNames": [
                    "PSFDTBT"
                ],
                "propertyNames": [
                    "HOMO energy level",
                    "LUMO energy level"
                ],
                "propertyValues": [
                    "-5.40 eV",
                    "-3.43 eV"
                ],
                "conditions": []
            },
            "relations": [
                {
                    "chemicalName": "PSFDTBT",
                    "propertyName": "HOMO energy level",
                    "propertyValue": "-5.40 eV",
                    "condition": null
                },
                {
                    "chemicalName": "PSFDTBT",
                    "propertyName": "LUMO energy level",
                    "propertyValue": "-3.43 eV",
                    "condition": null
                }
            ]
        },
        {
            "entities": {
                "chemicalNames": [
                    "PSFDTBT:PC71BM"
                ],
                "propertyNames": [
                    "PCE",
                    "V oc",
                    "J sc",
                    "FF"
                ],
                "propertyValues": [
                    "4.2%",
                    "0.96 V",
                    "7.6 mA/cm^2",
                    "0.56"
                ],
                "conditions": [
                    "weight ratio of 1:3.5",
                    "DCB solutions",
                    "simulated solar illumination of AM 1.5G (100 mW/cm^2)"
                ]
            },
            "relations": [
                {
                    "chemicalName": "PSFDTBT:PC71BM",
                    "propertyName": "PCE",
                    "propertyValue": "4.2%",
                    "condition": "weight ratio of 1:3.5 in DCB solutions under simulated solar illumination of AM 1.5G (100 mW/cm^2)"
                },
                {
                    "chemicalName": "PSFDTBT:PC71BM",
                    "propertyName": "V oc",
                    "propertyValue": "0.96 V",
                    "condition": "weight ratio of 1:3.5 in DCB solutions under simulated solar illumination of AM 1.5G (100 mW/cm^2)"
                },
                {
                    "chemicalName": "PSFDTBT:PC71BM",
                    "propertyName": "J sc",
                    "propertyValue": "7.6 mA/cm^2",
                    "condition": "weight ratio of 1:3.5 in DCB solutions under simulated solar illumination of AM 1.5G (100 mW/cm^2)"
                },
                {
                    "chemicalName": "PSFDTBT:PC71BM",
                    "propertyName": "FF",
                    "propertyValue": "0.56",
                    "condition": "weight ratio of 1:3.5 in DCB solutions under simulated solar illumination of AM 1.5G (100 mW/cm^2)"
                }
            ]
        },
        {
            "entities": {
                "chemicalNames": [
                    "PSFDTBT:PC71BM"
                ],
                "propertyNames": [
                    "EQE"
                ],
                "propertyValues": [
                    "72%"
                ],
                "conditions": [
                    "ratio of 1:3 (w/w) in TCB solutions",
                    "479 nm"
                ]
            },
            "relations": [
                {
                    "chemicalName": "PSFDTBT:PC71BM",
                    "propertyName": "EQE",
                    "propertyValue": "72%",
                    "condition": "ratio of 1:3 (w/w) in TCB solutions at 479 nm"
                }
            ]
        }
    ]
}

File: results/extractions/PolyIE/experiment2/test/mistral-large-2512/6.json
{
    "sentences": [
        {
            "entities": {
                "chemicalNames": [
                    "PQCDTB",
                    "benzothiadiazole",
                    "quinacridone",
                    "PC71BM",
                    "PC61BM",
                    "PCZDTB",
                    "P3HT",
                    "PEDOT:PSS"
                ],
                "propertyNames": [
                    "M n",
                    "optical band gap energy",
                    "HOMO",
                    "LUMO",
                    "5% weight loss temperature",
                    "PDI",
                    "V OC",
                    "J SC",
                    "FF",
                    "PCE",
                    "\u03c0-\u03c0 stacking distance",
                    "lamellar d-spacing",
                    "tilt angle",
                    "oxidation onset potential",
                    "reduction onset potential",
                    "EQE",
                    "series resistance"
                ],
                "propertyValues": [
                    "49.8 kg / mol",
                    "1.92 eV",
                    "-5.24 eV",
                    "-3.32 eV",
                    "323 \u00b0C",
                    "1.92",
                    "0.79 V",
                    "5.6 mA cm^-2",
                    "55.8%",
                    "2.5%",
                    "3.7 \u00c5",
                    "21.8 \u00c5",
                    "19-21 \u00b0",
                    "+0.89 V",
                    "-1.36 V",
                    "41%",
                    "31 \u03a9 / cm^2"
                ],
                "conditions": [
                    "polystyrene standard",
                    "film",
                    "solution (10^-6 M in chloroform)",
                    "1 : 1 weight ratio",
                    "1 : 2 weight ratio"
                ]
            },
            "relations": [
                {
                    "chemicalName": "PQCDTB",
                    "propertyName": "M n",
                    "propertyValue": "49.8 kg / mol",
                    "condition": "polystyrene standard"
                },
                {
                    "chemicalName": "PQCDTB",
                    "propertyName": "optical band gap energy",
                    "propertyValue": "1.92 eV",
                    "condition": null
                },
                {
                    "chemicalName": "PQCDTB",
                    "propertyName": "HOMO",
                    "propertyValue": "-5.24 eV",
                    "condition": null
                },
                {
                    "chemicalName": "PQCDTB",
                    "propertyName": "LUMO",
                    "propertyValue": "-3.32 eV",
                    "condition": null
                },
                {
                    "chemicalName": "PQCDTB",
                    "propertyName": "5% weight loss temperature",
                    "propertyValue": "323 \u00b0C",
                    "condition": null
                },
                {
                    "chemicalName": "PQCDTB",
                    "propertyName": "PDI",
                    "propertyValue": "1.92",
                    "condition": null
                },
                {
                    "chemicalName": "PQCDTB",
                    "propertyName": "\u03c0-\u03c0 stacking distance",
                    "propertyValue": "3.7 \u00c5",
                    "condition": "film"
                },
                {
                    "chemicalName": "PQCDTB",
                    "propertyName": "lamellar d-spacing",
                    "propertyValue": "21.8 \u00c5",
                    "condition": "film"
                },
                {
                    "chemicalName": "PQCDTB",
                    "propertyName": "tilt angle",
                    "propertyValue": "19-21 \u00b0",
                    "condition": null
                },
                {
                    "chemicalName": "PQCDTB",
                    "propertyName": "oxidation onset potential",
                    "propertyValue": "+0.89 V",
                    "condition": "0.1 M tetrabutylammoniumhexafluorophosphate acetonitrile"
                },
                {
                    "chemicalName": "PQCDTB",
                    "propertyName": "reduction onset potential",
                    "propertyValue": "-1.36 V",
                    "condition": "0.1 M tetrabutylammoniumhexafluorophosphate acetonitrile"
                },
                {
                    "chemicalName": "PQCDTB:PC71BM",
                    "propertyName": "V OC",
                    "propertyValue": "0.79 V",
                    "condition": "1 : 1 weight ratio"
                },
                {
                    "chemicalName": "PQCDTB:PC71BM",
                    "propertyName": "J SC",
                    "propertyValue": "5.6 mA cm^-2",
                    "condition": "1 : 1 weight ratio"
                },
                {
                    "chemicalName": "PQCDTB:PC71BM",
                    "propertyName": "FF",
                    "propertyValue": "55.8%",
                    "condition": "1 : 1 weight ratio"
                },
                {
                    "chemicalName": "PQCDTB:PC71BM",
                    "propertyName": "PCE",
                    "propertyValue": "2.5%",
                    "condition": "1 : 1 weight ratio"
                },
                {
                    "chemicalName": "PQCDTB:PC71BM",
                    "propertyName": "series resistance",
                    "propertyValue": "31 \u03a9 / cm^2",
                    "condition": "1 : 1 weight ratio"
                },
                {
                    "chemicalName": "PQCDTB:PC71BM",
                    "propertyName": "EQE",
                    "propertyValue": "41%",
                    "condition": "1 : 1 weight ratio at 480 nm"
                }
            ]
        },
        {
            "entities": {
                "chemicalNames": [
                    "PCZDTB",
                    "PC71BM",
                    "PQCDTB"
                ],
                "propertyNames": [
                    "M n",
                    "PDI",
                    "5% weight loss temperature",
                    "\u03c0-\u03c0 stacking distance",
                    "tilt angle",
                    "V OC",
                    "J SC",
                    "FF",
                    "PCE",
                    "series resistance"
                ],
                "propertyValues": [
                    "15.2 kg / mol",
                    "1.77",
                    "324 \u00b0C",
                    "4.3 \u00c5",
                    "27-28 \u00b0",
                    "0.79 V",
                    "5.6 mA cm^-2",
                    "40.1%",
                    "2.5%",
                    "320 \u03a9 / cm^2"
                ],
                "conditions": [
                    "polystyrene standard",
                    "1 : 1 weight ratio",
                    "1 : 4 weight ratio"
                ]
            },
            "relations": [
                {
                    "chemicalName": "PCZDTB",
                    "propertyName": "M n",
                    "propertyValue": "15.2 kg / mol",
                    "condition": "polystyrene standard"
                },
                {
                    "chemicalName": "PCZDTB",
                    "propertyName": "PDI",
                    "propertyValue": "1.77",
                    "condition": null
                },
                {
                    "chemicalName": "PCZDTB",
                    "propertyName": "5% weight loss temperature",
                    "propertyValue": "324 \u00b0C",
                    "condition": null
                },
                {
                    "chemicalName": "PCZDTB",
                    "propertyName": "\u03c0-\u03c0 stacking distance",
                    "propertyValue": "4.3 \u00c5",
                    "condition": "film"
                },
                {
                    "chemicalName": "PCZDTB",
                    "propertyName": "tilt angle",
                    "propertyValue": "27-28 \u00b0",
                    "condition": null
                },
                {
                    "chemicalName": "PCZDTB:PC71BM",
                    "propertyName": "V OC",
                    "propertyValue": "0.79 V",
                    "condition": "1 : 1 weight ratio"
                },
                {
                    "chemicalName": "PCZDTB:PC71BM",
                    "propertyName": "J SC",
                    "propertyValue": "5.6 mA cm^-2",
                    "condition": "1 : 1 weight ratio"
                },
                {
                    "chemicalName": "PCZDTB:PC71BM",
                    "propertyName": "FF",
                    "propertyValue": "40.1%",
                    "condition": "1 : 1 weight ratio"
                },
                {
                    "chemicalName": "PCZDTB:PC71BM",
                    "propertyName": "PCE",
                    "propertyValue": "2.5%",
                    "condition": "1 : 1 weight ratio"
                },
                {
                    "chemicalName": "PCZDTB:PC71BM",
                    "propertyName": "series resistance",
                    "propertyValue": "320 \u03a9 / cm^2",
                    "condition": "1 : 1 weight ratio"
                }
            ]
        },
        {
            "entities": {
                "chemicalNames": [
                    "PQCDTB",
                    "PC61BM"
                ],
                "propertyNames": [
                    "V OC",
                    "J SC",
                    "FF",
                    "PCE",
                    "EQE"
                ],
                "propertyValues": [
                    "0.76 V",
                    "4.4 mA cm^-2",
                    "47.5%",
                    "1.6%",
                    "38%"
                ],
                "conditions": [
                    "1 : 1 weight ratio"
                ]
            },
            "relations": [
                {
                    "chemicalName": "PQCDTB:PC61BM",
                    "propertyName": "V OC",
                    "propertyValue": "0.76 V",
                    "condition": "1 : 1 weight ratio"
                },
                {
                    "chemicalName": "PQCDTB:PC61BM",
                    "propertyName": "J SC",
                    "propertyValue": "4.4 mA cm^-2",
                    "condition": "1 : 1 weight ratio"
                },
                {
                    "chemicalName": "PQCDTB:PC61BM",
                    "propertyName": "FF",
                    "propertyValue": "47.5%",
                    "condition": "1 : 1 weight ratio"
                },
                {
                    "chemicalName": "PQCDTB:PC61BM",
                    "propertyName": "PCE",
                    "propertyValue": "1.6%",
                    "condition": "1 : 1 weight ratio"
                },
                {
                    "chemicalName": "PQCDTB:PC61BM",
                    "propertyName": "EQE",
                    "propertyValue": "38%",
                    "condition": "1 : 1 weight ratio at 480 nm"
                }
            ]
        },
        {
            "entities": {
                "chemicalNames": [
                    "PQCDTB",
                    "PC71BM"
                ],
                "propertyNames": [
                    "series resistance"
                ],
                "propertyValues": [
                    "27 \u03a9 / cm^2"
                ],
                "conditions": [
                    "1 : 2 weight ratio"
                ]
            },
            "relations": [
                {
                    "chemicalName": "PQCDTB:PC71BM",
                    "propertyName": "series resistance",
                    "propertyValue": "27 \u03a9 / cm^2",
                    "condition": "1 : 2 weight ratio"
                }
            ]
        },
        {
            "entities": {
                "chemicalNames": [
                    "PCZDTB",
                    "PC71BM"
                ],
                "propertyNames": [
                    "series resistance"
                ],
                "propertyValues": [
                    "62 \u03a9 / cm^2"
                ],
                "conditions": [
                    "1 : 4 weight ratio"
                ]
            },
            "relations": [
                {
                    "chemicalName": "PCZDTB:PC71BM",
                    "propertyName": "series resistance",
                    "propertyValue": "62 \u03a9 / cm^2",
                    "condition": "1 : 4 weight ratio"
                }
            ]
        },
        {
            "entities": {
                "chemicalNames": [
                    "PQCDTB",
                    "PCZDTB"
                ],
                "propertyNames": [
                    "optical band gap energy",
                    "HOMO",
                    "LUMO"
                ],
                "propertyValues": [
                    "1.98 eV",
                    "-5.44 eV",
                    "-3.46 eV"
                ],
                "conditions": [
                    "film"
                ]
            },
            "relations": [
                {
                    "chemicalName": "PCZDTB",
                    "propertyName": "optical band gap energy",
                    "propertyValue": "1.98 eV",
                    "condition": null
                },
                {
                    "chemicalName": "PCZDTB",
                    "propertyName": "HOMO",
                    "propertyValue": "-5.44 eV",
                    "condition": null
                },
                {
                    "chemicalName": "PCZDTB",
                    "propertyName": "LUMO",
                    "propertyValue": "-3.46 eV",
                    "condition": null
                }
            ]
        },
        {
            "entities": {
                "chemicalNames": [
                    "PQCDTB",
                    "PCZDTB"
                ],
                "propertyNames": [
                    "maximum absorption peak"
                ],
                "propertyValues": [
                    "389 nm, 539 nm",
                    "386 nm, 514 nm"
                ],
                "conditions": [
                    "solution (10^-6 M in chloroform)"
                ]
            },
            "relations": [
                {
                    "chemicalName": "PQCDTB",
                    "propertyName": "maximum absorption peak",
                    "propertyValue": "389 nm, 539 nm",
                    "condition": "solution (10^-6 M in chloroform)"
                },
                {
                    "chemicalName": "PCZDTB",
                    "propertyName": "maximum absorption peak",
                    "propertyValue": "386 nm, 514 nm",
                    "condition": "solution (10^-6 M in chloroform)"
                }
            ]
        }
    ]
}

File: results/extractions/PolyIE/experiment2/test/mistral-large-2512/7.json
{
    "sentences": [
        {
            "entities": {
                "chemicalNames": [
                    "PDI-dithienothiophene copolymer",
                    "polythiophene derivative donors",
                    "PC61BM"
                ],
                "propertyNames": [
                    "saturation electron mobility",
                    "\u03bc_e",
                    "current on/off ratio",
                    "I_on/I_off",
                    "threshold voltage",
                    "V_th",
                    "power conversion efficiency",
                    "PCE"
                ],
                "propertyValues": [
                    "6 x 10^-2 cm^2 V^-1 s^-1",
                    "10^4",
                    "7 V",
                    "1.5%"
                ],
                "conditions": [
                    "in air",
                    "AM1.5, 100 mW cm^-2"
                ]
            },
            "relations": [
                {
                    "chemicalName": "PDI-dithienothiophene copolymer",
                    "propertyName": "\u03bc_e",
                    "propertyValue": "6 x 10^-2 cm^2 V^-1 s^-1",
                    "condition": "in air"
                },
                {
                    "chemicalName": "PDI-dithienothiophene copolymer",
                    "propertyName": "I_on/I_off",
                    "propertyValue": "10^4",
                    "condition": "in air"
                },
                {
                    "chemicalName": "PDI-dithienothiophene copolymer",
                    "propertyName": "V_th",
                    "propertyValue": "7 V",
                    "condition": "in air"
                },
                {
                    "chemicalName": "PDI-dithienothiophene copolymer:polythiophene derivative donors",
                    "propertyName": "PCE",
                    "propertyValue": "1.5%",
                    "condition": "AM1.5, 100 mW cm^-2"
                }
            ]
        },
        {
            "entities": {
                "chemicalNames": [
                    "NDI and bithiophene copolymer"
                ],
                "propertyNames": [
                    "\u03bc_e",
                    "I_on/I_off"
                ],
                "propertyValues": [
                    "0.1-0.85 cm^2 V^-1 s^-1",
                    "> 10^5"
                ],
                "conditions": [
                    "ambient conditions",
                    "top-gate, bottom-contact configuration"
                ]
            },
            "relations": [
                {
                    "chemicalName": "NDI and bithiophene copolymer",
                    "propertyName": "\u03bc_e",
                    "propertyValue": "0.1-0.85 cm^2 V^-1 s^-1",
                    "condition": "ambient conditions, top-gate, bottom-contact configuration"
                },
                {
                    "chemicalName": "NDI and bithiophene copolymer",
                    "propertyName": "I_on/I_off",
                    "propertyValue": "> 10^5",
                    "condition": "ambient conditions, top-gate, bottom-contact configuration"
                }
            ]
        },
        {
            "entities": {
                "chemicalNames": [
                    "phthalimide-containing polythiophene"
                ],
                "propertyNames": [
                    "hole mobility"
                ],
                "propertyValues": [
                    "~ 0.2 cm^2 V^-1 s^-1"
                ],
                "conditions": [
                    "ambient conditions without optimization"
                ]
            },
            "relations": [
                {
                    "chemicalName": "phthalimide-containing polythiophene",
                    "propertyName": "hole mobility",
                    "propertyValue": "~ 0.2 cm^2 V^-1 s^-1",
                    "condition": "ambient conditions without optimization"
                }
            ]
        },
        {
            "entities": {
                "chemicalNames": [
                    "copolymers of thiophene imide and benzodithiophene",
                    "PC71BM",
                    "PC61BM"
                ],
                "propertyNames": [
                    "PCE"
                ],
                "propertyValues": [
                    "3-6.8%"
                ],
                "conditions": []
            },
            "relations": [
                {
                    "chemicalName": "copolymers of thiophene imide and benzodithiophene:PC71BM or PC61BM",
                    "propertyName": "PCE",
                    "propertyValue": "3-6.8%",
                    "condition": null
                }
            ]
        },
        {
            "entities": {
                "chemicalNames": [
                    "bithiophene imide homopolymer"
                ],
                "propertyNames": [
                    "\u03bc_e",
                    "I_on/I_off",
                    "V_th"
                ],
                "propertyValues": [
                    "1.1 x 10^-2 cm^2 V^-1 s^-1",
                    "2 x 10^7",
                    "75 V"
                ],
                "conditions": [
                    "in vacuum",
                    "after annealing process at 240 \u00b0C"
                ]
            },
            "relations": [
                {
                    "chemicalName": "bithiophene imide homopolymer",
                    "propertyName": "\u03bc_e",
                    "propertyValue": "1.1 x 10^-2 cm^2 V^-1 s^-1",
                    "condition": "in vacuum, after annealing process at 240 \u00b0C"
                },
                {
                    "chemicalName": "bithiophene imide homopolymer",
                    "propertyName": "I_on/I_off",
                    "propertyValue": "2 x 10^7",
                    "condition": "in vacuum, after annealing process at 240 \u00b0C"
                },
                {
                    "chemicalName": "bithiophene imide homopolymer",
                    "propertyName": "V_th",
                    "propertyValue": "75 V",
                    "condition": "in vacuum, after annealing process at 240 \u00b0C"
                }
            ]
        },
        {
            "entities": {
                "chemicalNames": [
                    "benzo[2,1-b:3,4-b']dithiophene copolymer",
                    "PC61BM"
                ],
                "propertyNames": [
                    "hole mobility",
                    "PCE"
                ],
                "propertyValues": [
                    "0.5 cm^2 V^-1 s^-1",
                    "2.17%"
                ],
                "conditions": [
                    "source-gate voltage of 60 V",
                    "flexible substrate"
                ]
            },
            "relations": [
                {
                    "chemicalName": "benzo[2,1-b:3,4-b']dithiophene copolymer",
                    "propertyName": "hole mobility",
                    "propertyValue": "0.5 cm^2 V^-1 s^-1",
                    "condition": "source-gate voltage of 60 V, flexible substrate"
                },
                {
                    "chemicalName": "benzo[2,1-b:3,4-b']dithiophene copolymer:PC61BM",
                    "propertyName": "PCE",
                    "propertyValue": "2.17%",
                    "condition": null
                }
            ]
        },
        {
            "entities": {
                "chemicalNames": [
                    "dithieno[3,2-f:2',3'-h]phthalimide",
                    "P1",
                    "P2",
                    "P3",
                    "P4",
                    "P5",
                    "P6"
                ],
                "propertyNames": [
                    "HOMO",
                    "LUMO",
                    "bandgap",
                    "M_n",
                    "M_w/M_n",
                    "T_d",
                    "absorbance maximum (solution)",
                    "absorbance maximum (film)",
                    "optical bandgap",
                    "electrochemical bandgap",
                    "hole mobility",
                    "PCE",
                    "V_oc",
                    "J_sc",
                    "FF"
                ],
                "propertyValues": [
                    "-6.2 eV",
                    "-3.1 eV",
                    "12,250",
                    "1.30",
                    "below 300 \u00b0C",
                    "496 nm",
                    "540 nm",
                    "Not Measured",
                    "9934",
                    "1.43",
                    "above 330 \u00b0C",
                    "510 nm",
                    "572 nm",
                    "Not Measured",
                    "Not Measured",
                    "1.71",
                    "503 nm",
                    "524 nm",
                    "0.30%",
                    "0.50 V",
                    "1.42 mA/cm^2",
                    "42.4%",
                    "10^-6 cm^2 V^-1 s^-1"
                ],
                "conditions": [
                    "5% weight loss",
                    "in CHCl3",
                    "in film",
                    "under nitrogen",
                    "AM1.5, 100 mW/cm^2",
                    "ITO/PEDOT:PSS/P1:PC61BM (1:1, w/w)/Al"
                ]
            },
            "relations": [
                {
                    "chemicalName": "dithieno[3,2-f:2',3'-h]phthalimide",
                    "propertyName": "HOMO",
                    "propertyValue": "-6.2 eV",
                    "condition": null
                },
                {
                    "chemicalName": "dithieno[3,2-f:2',3'-h]phthalimide",
                    "propertyName": "LUMO",
                    "propertyValue": "-3.1 eV",
                    "condition": null
                },
                {
                    "chemicalName": "P1",
                    "propertyName": "M_n",
                    "propertyValue": "12,250",
                    "condition": null
                },
                {
                    "chemicalName": "P1",
                    "propertyName": "M_w/M_n",
                    "propertyValue": "1.30",
                    "condition": null
                },
                {
                    "chemicalName": "P1",
                    "propertyName": "T_d",
                    "propertyValue": "below 300 \u00b0C",
                    "condition": "5% weight loss, under nitrogen"
                },
                {
                    "chemicalName": "P1",
                    "propertyName": "absorbance maximum (solution)",
                    "propertyValue": "496 nm",
                    "condition": "in CHCl3"
                },
                {
                    "chemicalName": "P1",
                    "propertyName": "absorbance maximum (film)",
                    "propertyValue": "540 nm",
                    "condition": "in film"
                },
                {
                    "chemicalName": "P2",
                    "propertyName": "M_n",
                    "propertyValue": "Not Measured",
                    "condition": "low solubility"
                },
                {
                    "chemicalName": "P2",
                    "propertyName": "T_d",
                    "propertyValue": "below 300 \u00b0C",
                    "condition": "5% weight loss, under nitrogen"
                },
                {
                    "chemicalName": "P2",
                    "propertyName": "absorbance maximum (solution)",
                    "propertyValue": "510 nm",
                    "condition": "in CHCl3"
                },
                {
                    "chemicalName": "P2",
                    "propertyName": "absorbance maximum (film)",
                    "propertyValue": "572 nm",
                    "condition": "in film"
                },
                {
                    "chemicalName": "P3",
                    "propertyName": "M_n",
                    "propertyValue": "Not Measured",
                    "condition": "low solubility"
                },
                {
                    "chemicalName": "P3",
                    "propertyName": "T_d",
                    "propertyValue": "above 330 \u00b0C",
                    "condition": "5% weight loss, under nitrogen"
                },
                {
                    "chemicalName": "P4",
                    "propertyName": "M_n",
                    "propertyValue": "9934",
                    "condition": null
                },
                {
                    "chemicalName": "P4",
                    "propertyName": "M_w/M_n",
                    "propertyValue": "1.43",
                    "condition": null
                },
                {
                    "chemicalName": "P4",
                    "propertyName": "T_d",
                    "propertyValue": "above 330 \u00b0C",
                    "condition": "5% weight loss, under nitrogen"
                },
                {
                    "chemicalName": "P5",
                    "propertyName": "M_n",
                    "propertyValue": "5714",
                    "condition": null
                },
                {
                    "chemicalName": "P5",
                    "propertyName": "M_w/M_n",
                    "propertyValue": "1.71",
                    "condition": null
                },
                {
                    "chemicalName": "P5",
                    "propertyName": "absorbance maximum (solution)",
                    "propertyValue": "503 nm",
                    "condition": "in CHCl3"
                },
                {
                    "chemicalName": "P5",
                    "propertyName": "absorbance maximum (film)",
                    "propertyValue": "524 nm",
                    "condition": "in film"
                },
                {
                    "chemicalName": "P6",
                    "propertyName": "M_n",
                    "propertyValue": "10,053",
                    "condition": null
                },
                {
                    "chemicalName": "P6",
                    "propertyName": "M_w/M_n",
                    "propertyValue": "1.56",
                    "condition": null
                },
                {
                    "chemicalName": "P6",
                    "propertyName": "T_d",
                    "propertyValue": "above 330 \u00b0C",
                    "condition": "5% weight loss, under nitrogen"
                },
                {
                    "chemicalName": "P1",
                    "propertyName": "HOMO",
                    "propertyValue": "-5.55 eV",
                    "condition": null
                },
                {
                    "chemicalName": "P1",
                    "propertyName": "LUMO",
                    "propertyValue": "-2.78 eV",
                    "condition": null
                },
                {
                    "chemicalName": "P1",
                    "propertyName": "PCE",
                    "propertyValue": "0.30%",
                    "condition": "AM1.5, 100 mW/cm^2, ITO/PEDOT:PSS/P1:PC61BM (1:1, w/w)/Al"
                },
                {
                    "chemicalName": "P1",
                    "propertyName": "V_oc",
                    "propertyValue": "0.50 V",
                    "condition": "AM1.5, 100 mW/cm^2, ITO/PEDOT:PSS/P1:PC61BM (1:1, w/w)/Al"
                },
                {
                    "chemicalName": "P1",
                    "propertyName": "J_sc",
                    "propertyValue": "1.42 mA/cm^2",
                    "condition": "AM1.5, 100 mW/cm^2, ITO/PEDOT:PSS/P1:PC61BM (1:1, w/w)/Al"
                },
                {
                    "chemicalName": "P1",
                    "propertyName": "FF",
                    "propertyValue": "42.4%",
                    "condition": "AM1.5, 100 mW/cm^2, ITO/PEDOT:PSS/P1:PC61BM (1:1, w/w)/Al"
                },
                {
                    "chemicalName": "P1",
                    "propertyName": "hole mobility",
                    "propertyValue": "10^-6 cm^2 V^-1 s^-1",
                    "condition": null
                }
            ]
        }
    ]
}
